Repository: bjzgcai/Phase_identification_refinement

# Single-Phase XRD Identification

A research codebase for single-phase X-ray diffraction identification, candidate retrieval, and Rietveld-style refinement on experimental RRUFF spectra.

This public layout includes the project source code and Stage 1 pretrained weights. Large or third-party data files are not redistributed in Git; download them from their original sources as described below.

## Repository Layout

```text
src/single_phase_xrd_identification/
  common/        Shared datasets and PerceiverXRD model code
  stage1/        Theoretical-domain training and verification
  stage2/        Experimental-spectrum candidate retrieval
  refinement/    Candidate CIF refinement and Pearson main-phase selection
scripts/         Utility scripts, including RRUFF candidate generation
docs/            Data and cleanup documentation
examples/        Tiny example assets only
tests/           Smoke/unit tests
```

## Data

The full experimental/reference data used by this project comes from external datasets and should be downloaded separately. In particular, the public repository does not redistribute:

- `data/mp_spacegroup.json`
- `data/entries_dict.json`
- `data/MP_data/`
- `src/single_phase_xrd_identification/xqueryer/`

`data/MP_data/` can be large and contains many small files. Keep the original MP_data download link available for users:
[MP_data.zip on Hugging Face](https://huggingface.co/datasets/caobin/PyXplore/resolve/main/MP_data.zip?download=true).

For the broader XQueryer/PyXplore dataset, use the official XQueryer dataset link:
[XQueryer dataset on OneDrive](https://onedrive.live.com/?redeem=aHR0cHM6Ly8xZHJ2Lm1zL2YvYy81ZDg2MjYyMzg0NzBiNDllL0V1d09VMTNQM2JoSHNiU2lEMTRON3hZQmZCTEdCYTFjX0VhVkhrbGZUajRxZXc%5FZT0xa3liaFg&id=5D8626238470B49E%21s5d530eecddcf47b8b1b4a20f5e0def16&cid=5D8626238470B49E).

See [docs/DATA.md](docs/DATA.md) for the expected local data layout after download.

## Attribution and Academic Use

Parts of the data preparation and baseline comparison workflow are based on or compatible with **XQueryer: An Intelligent Crystal Structure Identifier for Powder X-ray Diffraction**. Please consult and cite the official XQueryer resources when using those components or datasets:

- Paper: <https://doi.org/10.1093/nsr/nwaf421>
- Website: <https://xqueryer.caobin.asia/about>
- Benchmarks: <https://github.com/WPEM/XqueryerBench>
- Official dataset: [OneDrive](https://onedrive.live.com/?redeem=aHR0cHM6Ly8xZHJ2Lm1zL2YvYy81ZDg2MjYyMzg0NzBiNDllL0V1d09VMTNQM2JoSHNiU2lEMTRON3hZQmZCTEdCYTFjX0VhVkhrbGZUajRxZXc%5FZT0xa3liaFg&id=5D8626238470B49E%21s5d530eecddcf47b8b1b4a20f5e0def16&cid=5D8626238470B49E)

RRUFF experimental spectra and Materials Project-derived reference data remain subject to their original licenses, database terms, and citation requirements. This repository only provides code and documentation needed to reproduce the workflow with locally obtained data.

## Run Refinement

```bash
python -m single_phase_xrd_identification.refinement.xrd_refinement   --xy path/to/R040009.csv   --main path/to/RRUFF_data/R040009/R040009.cif   --imp path/to/RRUFF_data/R040009   --wl 1.541838
```

The refinement code reads the main CIF plus candidate CIFs and automatically reorders phases by Pearson correlation between the observed pattern and each simulated profile.

# Data Directory

This directory is the expected local location for external data. The public repository does not redistribute the full datasets.

## Included

```text
Exp_data/             RRUFF experimental spectra and matching *_CIF.txt files, external
MP_data/              MP-derived reference spectra / CIF text files, external
mp_spacegroup.json    MP metadata and CIF strings, external and ignored by Git
entries_dict.json     label-to-mp-id mapping, external and ignored by Git
match.txt             RRUFF-to-MP strict matching pairs, if permitted
```

## Notes

* `Exp_data`:
  Contains diffraction and structure data of **strictly matched** RRUFF entries. Identified structures share the same elements and lattice constants.

* `MP_data`:
  Contains diffraction and structure data of MP entries.
  **If an unstable connection interrupts the download of this folder, a ZIP archive is also available on [HuggingFace](https://huggingface.co/datasets/caobin/PyXplore/resolve/main/MP_data.zip?download=true).**

- `MP_data/` is large and contains many small files.
- `mp_spacegroup.json` and `entries_dict.json` are not redistributed because they contain third-party metadata/CIF content.
- `match.txt` records strict RRUFFID <-> MPID matches used for evaluation/reference.
- Generated refinement candidate folders such as `RRUFF_data/` are not included here by default. They can be regenerated with `single_phase_xrd_identification.refinement.build_rruff_data`.

File: data/Exp_data/R040009_CIF.txt
      Diopside
Diffraction data computed using the structure from the paper listed below, 
along with the cell parameters refined from the powder pattern of R040009
      Cameron M, Sueno S, Prewitt C T, Papike J J
      American Mineralogist 58 (1973) 594-618
      High-temperature crystal chemistry of acmite, diopside, hedenbergite, jadeite,
      spodumene, and ureyite
      T = 24 C
      pyroxene

      CELL PARAMETERS:   9.7481  8.9230  5.2508   90.000  105.886   90.000
      SPACE GROUP: C2/c      

           ATOM        X         Y         Z     OCCUPANCY  ISO(B)
            Si     0.28620   0.09330   0.22930     1.000     0.230
            Mg     0.00000   0.90820   0.25000     1.000     0.262
            Ca     0.00000   0.30150   0.25000     1.000     0.518
            O      0.11560   0.08730   0.14220     1.000     0.336
            O      0.36110   0.25000   0.31800     1.000     0.464
            O      0.35050   0.01760   0.99530     1.000     0.385

            BOUNDS ON TWO THETA:    5.0  90.0
            LIMITS IMPOSED ON THE INDICES ARE:  +/-  8 +/-  8 +/-  4
            MAX. ABS. INTENSITY / VOLUME**2:      11.99806806    
            The INTENSITY cut off value is   1.00

               2-THETA      INTENSITY    D-SPACING   H   K   L
                19.90          3.12        4.4615    0   2   0
                24.33          2.72        3.6587    1   1   1
                26.66         10.45        3.3436    0   2   1
                27.60         25.02        3.2318    2   2   0
                29.88        100.00        2.9904   -2   2   1
                30.30         26.84        2.9496    3   1   0
                30.91         36.29        2.8932   -3   1   1
                31.56          1.22        2.8351    1   3   0
                34.99         24.27        2.5644   -1   3   1
                35.47          2.17        2.5311   -2   0   2
                35.55         41.21        2.5251    0   0   2
                35.70         41.36        2.5152    2   2   1
                37.65          1.30        2.3892    1   3   1
                39.15         17.38        2.3012    3   1   1
                40.74          9.51        2.2146    1   1   2
                41.00          1.28        2.2015   -2   2   2
                41.07          9.46        2.1976    0   2   2
                41.93         10.05        2.1546    3   3   0
                42.39         18.55        2.1323   -3   3   1
                42.92          8.70        2.1072   -4   2   1
                43.62          1.06        2.0750    4   2   0
                44.39         19.27        2.0406    0   4   1
                44.99         11.95        2.0148   -4   0   2
                45.21          7.36        2.0057    2   0   2
                46.12          7.84        1.9683   -1   3   2
                49.00          2.19        1.8592    3   3   1
                49.68          6.69        1.8351    5   1   0
                49.85          3.06        1.8293    2   2   2
                50.34          3.61        1.8126    1   3   2
                52.17         13.78        1.7531    1   5   0
                53.27          1.91        1.7196   -5   1   2
                54.52          1.43        1.6831   -1   5   1
                54.92          4.82        1.6718    0   4   2
                55.42          6.50        1.6580   -3   1   3
                56.65         14.39        1.6247   -5   3   1
                56.69         17.47        1.6238   -2   2   3
                56.99          5.21        1.6159    4   4   0
                58.16          2.09        1.5862    5   3   0
                59.12          3.79        1.5626    6   0   0
                59.66          4.77        1.5497    3   5   0
                60.55          5.23        1.5292   -6   0   2
                60.70          2.49        1.5257   -6   2   1
                60.84          6.59        1.5226    4   0   2
                61.41          1.42        1.5099   -5   3   2
                61.71         13.51        1.5031   -1   3   3
                62.25          1.87        1.4915    2   4   2
                62.45          4.67        1.4872    0   6   0
                63.69          1.63        1.4611    4   4   1
                64.41          2.66        1.4466   -6   2   2
                64.69          1.45        1.4410    4   2   2
                65.42          2.41        1.4266    0   6   1
                65.65         18.68        1.4221    5   3   1
                66.35          9.65        1.4088   -3   5   2
                66.46          4.36        1.4067    1   5   2
                67.40          4.57        1.3894    2   2   3
                68.15          1.28        1.3759   -7   1   1
                68.28          1.20        1.3737   -2   4   3
                70.02          1.64        1.3437    0   4   3
                70.82          6.93        1.3304   -7   1   2
                71.07          4.28        1.3265    6   2   1
                71.14          1.13        1.3252    5   1   2
                71.19          1.18        1.3246    7   1   0
                71.68          3.40        1.3166   -5   3   3
                73.58          3.89        1.2872   -3   1   4
                73.69          2.20        1.2856   -1   1   4
                73.92          3.72        1.2822   -2   6   2
                73.97          6.31        1.2814    0   6   2
                75.06          1.83        1.2656   -4   0   4
                75.25          1.05        1.2628   -4   6   1
                75.27          3.56        1.2626    0   0   4
                75.36          1.57        1.2612   -7   3   1
                75.61          1.05        1.2576    4   4   2
                76.34          7.80        1.2475    3   5   2
                77.17          1.37        1.2361   -1   7   1
                78.78          2.25        1.2149    1   7   1
                78.95          1.24        1.2126   -7   1   3
                82.26          1.91        1.1720    8   0   0
                84.13          1.05        1.1507   -6   4   3
                84.14          1.10        1.1506    6   2   2
                84.41          3.51        1.1476   -6   0   4
                88.25          1.84        1.1073    2   2   4
================================================================================
       XPOW Copyright 1993 Bob Downs, Ranjini Swaminathan and Kurt Bartelmehs
  For reference, see Downs et al. (1993) American Mineralogist 78, 1104-1107.

File: data/Exp_data/R040017_CIF.txt
      Cassiterite
Diffraction data computed using the structure from the paper listed below, 
along with the cell parameters refined from the powder pattern of R040017
      Baur W H, Khan A A
      Acta Crystallographica B27 (1971) 2133-2139
      Rutile-type compounds. VI.
      SiO2, GeO2 and a comparison with other rutile-type structures

      CELL PARAMETERS:   4.7374  4.7374  3.1864   90.000   90.000   90.000
      SPACE GROUP: P4_2/mnm  

           ATOM        X         Y         Z     OCCUPANCY  ISO(B)
            Sn     0.00000   0.00000   0.00000     1.000     0.098
            O      0.30650   0.30650   0.00000     1.000     0.211

            BOUNDS ON TWO THETA:    5.0  90.0
            LIMITS IMPOSED ON THE INDICES ARE:  +/-  4 +/-  4 +/-  2
            MAX. ABS. INTENSITY / VOLUME**2:      219.3664357    
            The INTENSITY cut off value is   1.00

               2-THETA      INTENSITY    D-SPACING   H   K   L
                26.61        100.00        3.3499    1   1   0
                33.90         80.20        2.6440    1   0   1
                37.99         22.65        2.3687    2   0   0
                39.01          3.77        2.3088    1   1   1
                42.68          1.31        2.1186    2   1   0
                51.82         64.95        1.7643    2   1   1
                54.81         15.52        1.6749    2   2   0
                57.88          7.66        1.5932    0   0   2
                61.94         14.32        1.4981    3   1   0
                64.80         15.01        1.4388    1   1   2
                66.03         18.91        1.4149    3   0   1
                71.34          7.60        1.3220    2   0   2
                78.79         12.18        1.2147    3   2   1
                81.22          3.92        1.1844    4   0   0
                83.80          8.42        1.1544    2   2   2
                87.32          4.08        1.1166    3   3   0
                89.88         10.56        1.0914    3   1   2
================================================================================
       XPOW Copyright 1993 Bob Downs, Ranjini Swaminathan and Kurt Bartelmehs
  For reference, see Downs et al. (1993) American Mineralogist 78, 1104-1107.

File: data/Exp_data/R040030_CIF.txt
      Dolomite
Diffraction data computed using the structure from the paper listed below, 
along with the cell parameters refined from the powder pattern of R040030
      Althoff P L
      American Mineralogist 62 (1977) 772-783
      Structural refinements of dolomite and a magnesian calcite and implications for
      dolomite formation in the marine environment

      CELL PARAMETERS:   4.8079  4.8079 16.0091   90.000   90.000  120.000
      SPACE GROUP: R-3       

           ATOM        X         Y         Z     OCCUPANCY  ISO(B)
            Ca     0.00000   0.00000   0.00000     1.000     0.384
            Mg     0.00000   0.00000   0.50000     1.000     0.326
            C      0.00000   0.00000  -0.24230     1.000     0.265
            O      0.28290   0.03500  -0.24400     1.000     0.582

            BOUNDS ON TWO THETA:    5.0  90.0
            LIMITS IMPOSED ON THE INDICES ARE:  +/-  3 +/-  3 +/- 14
            MAX. ABS. INTENSITY / VOLUME**2:      22.58298364    
            The INTENSITY cut off value is   1.00

               2-THETA      INTENSITY    D-SPACING   H   K   L
                22.06          2.02        4.0297    1   0   1
                24.09          4.37        3.6939    0   1   2
                30.99        100.00        2.8854    1   0   4
                33.59          4.91        2.6682    0   0   6
                35.36          5.79        2.5382    0   1   5
                37.41         10.90        2.4039    1   1   0
                41.19         21.42        2.1918    2  -1   3
                41.19          7.25        2.1918    1   1   3
                43.85          4.55        2.0645    0   2   1
                44.99         14.43        2.0148    2   0   2
                49.34          4.90        1.8469    0   2   4
                50.61         17.84        1.8036    0   1   8
                51.14         14.81        1.7860    1   1   6
                51.14          7.67        1.7860    2  -1   6
                51.37          1.39        1.7788    0   0   9
                58.97          1.53        1.5662    3  -1   1
                58.97          2.50        1.5662    2   1   1
                59.90          2.56        1.5442   -1   3   2
                59.90          6.88        1.5442    1   2   2
                63.52          2.79        1.4646    3  -1   4
                63.52          4.12        1.4646    2   1   4
                64.60          2.93        1.4427    2   0   8
                65.25          1.10        1.4299    2  -1   9
                65.25          2.70        1.4299    1   1   9
                66.16          2.59        1.4124    1   2   5
                67.48          8.59        1.3879    3   0   0
                70.60          3.91        1.3341    0   0  12
                72.97          1.91        1.2965    3  -1   7
                74.81          3.00        1.2691    0   2  10
                77.10          3.01        1.2370   -1   3   8
                82.73          1.92        1.1665    2  -1  12
                86.77          1.26        1.1223    2   1  10
                86.77          1.03        1.1223    3  -1  10
                88.02          1.70        1.1096   -3  -1   4
================================================================================
       XPOW Copyright 1993 Bob Downs, Ranjini Swaminathan and Kurt Bartelmehs
  For reference, see Downs et al. (1993) American Mineralogist 78, 1104-1107.

File: data/Exp_data/R040069_CIF.txt
      Cerussite
Diffraction data computed using the structure from the paper listed below, 
along with the cell parameters refined from the powder pattern of R040069
      Chevrier G, Giester G, Heger G, Jarosch D, Wildner M, Zemann J
      Zeitschrift fur Kristallographie 199 (1992) 67-74
      Neutron single-crystal refinement of cerussite, PbCO3, and comparison with other
      aragonite-type carbonates
      Locality: Pribram, Czech Republic

      CELL PARAMETERS:   5.1824  8.4957  6.1440   90.000   90.000   90.000
      SPACE GROUP: Pmcn      

           ATOM        X         Y         Z     OCCUPANCY  ISO(B)
            Pb     0.25000   0.41702   0.24560     1.000     0.858
            C      0.25000   0.76221   0.08718     1.000     0.769
            O      0.25000   0.91299   0.09649     1.000     1.329
            O      0.46445   0.68597   0.08893     1.000     1.334

            BOUNDS ON TWO THETA:    5.0  90.0
            LIMITS IMPOSED ON THE INDICES ARE:  +/-  4 +/-  7 +/-  5
            MAX. ABS. INTENSITY / VOLUME**2:      261.9514817    
            The INTENSITY cut off value is   1.00

               2-THETA      INTENSITY    D-SPACING   H   K   L
                20.07         14.75        4.4242    1   1   0
                20.91          6.98        4.2478    0   2   0
                24.80        100.00        3.5903    1   1   1
                25.49         48.51        3.4941    0   2   1
                29.07         18.32        3.0720    0   0   2
                30.95          1.66        2.8889    0   1   2
                33.92          1.43        2.6426    1   0   2
                34.62         14.88        2.5912    2   0   0
                35.58         17.10        2.5234    1   1   2
                36.08          8.58        2.4893    0   2   2
                36.14         26.18        2.4851    1   3   0
                40.79          6.57        2.2121    2   2   0
                42.57          2.08        2.1239    0   4   0
                43.48         28.97        2.0813    2   2   1
                45.17         13.40        2.0074    0   4   1
                45.81         13.84        1.9807    2   0   2
                47.03         25.02        1.9321    1   3   2
                49.01         18.39        1.8585    1   1   3
                49.40          8.60        1.8448    0   2   3
                50.87          4.44        1.7951    2   2   2
                52.37          2.19        1.7470    0   4   2
                54.18          1.99        1.6928    3   1   0
                55.98          1.71        1.6426    2   4   0
                56.38          9.50        1.6320    3   1   1
                57.04          1.44        1.6146    1   5   0
                58.13          8.93        1.5869    2   4   1
                59.17          8.22        1.5616    1   5   1
                60.25          2.08        1.5360    0   0   4
                61.72          5.60        1.5028    2   2   3
                62.66          2.48        1.4826    3   1   2
                63.03          4.48        1.4747    3   3   0
                63.06          2.54        1.4743    0   4   3
                64.19          2.85        1.4510    1   1   4
                64.31          2.29        1.4486    2   4   2
                64.51          1.39        1.4445    0   2   4
                65.29          2.45        1.4292    1   5   2
                65.97          2.15        1.4159    0   6   0
                70.88          6.89        1.3295    3   3   2
                71.39          3.24        1.3213    2   0   4
                72.32          6.42        1.3066    1   3   4
                72.43          5.51        1.3048    3   1   3
                73.03          2.04        1.2956    4   0   0
                73.67          2.98        1.2859    0   6   2
                73.97          5.10        1.2814    2   4   3
                74.89          4.70        1.2679    1   5   3
                75.33          1.20        1.2617    2   2   4
                76.70          3.49        1.2425    2   6   0
                78.78          3.67        1.2148    4   2   1
                80.45          2.02        1.1938    4   0   2
                80.88          3.43        1.1885    3   5   1
                81.25          3.27        1.1840    1   1   5
                81.55          1.55        1.1804    0   2   5
                83.26          2.99        1.1604    1   7   1
                84.02          3.60        1.1519    2   6   2
                84.26          1.13        1.1493    4   2   2
                86.33          1.11        1.1269    3   5   2
                87.69          1.05        1.1129    1   5   4
================================================================================
       XPOW Copyright 1993 Bob Downs, Ranjini Swaminathan and Kurt Bartelmehs
  For reference, see Downs et al. (1993) American Mineralogist 78, 1104-1107.

File: data/Exp_data/R040096_CIF.txt
      Corundum
Diffraction data computed using the structure from the paper listed below, 
along with the cell parameters refined from the powder pattern of R040096
      Kirfel A, Eichhorn K
      Acta Crystallographica A46 (1990) 271-284
      Accurate structure analysis with synchrotron radiation.
      The electron density in Al2O3 and Cu2O
      Locality: synthetic

      CELL PARAMETERS:   4.7602  4.7602 12.9946   90.000   90.000  120.000
      SPACE GROUP: R-3c      

           ATOM        X         Y         Z     OCCUPANCY  ISO(B)
            Al     0.00000   0.00000   0.35218     1.000     0.209
            O      0.30625   0.00000   0.25000     1.000     0.253

            BOUNDS ON TWO THETA:    5.0  90.0
            LIMITS IMPOSED ON THE INDICES ARE:  +/-  3 +/-  3 +/- 11
            MAX. ABS. INTENSITY / VOLUME**2:      12.26622783    
            The INTENSITY cut off value is   1.00

               2-THETA      INTENSITY    D-SPACING   H   K   L
                25.59         61.70        3.4809    0   1   2
                35.17         96.57        2.5516    1   0   4
                37.80         44.52        2.3801    1   1   0
                43.38         99.79        2.0859    1   1   3
                46.21          1.45        1.9647    2   0   2
                52.58         50.08        1.7404    0   2   4
                57.54        100.00        1.6018    1   1   6
                59.78          2.60        1.5470    2   1   1
                61.17          3.30        1.5152    1   2   2
                61.34          7.62        1.5112    0   1   8
                66.56         39.73        1.4049    2   1   4
                68.25         61.43        1.3741    3   0   0
                70.46          1.31        1.3364    1   2   5
                74.35          1.53        1.2758    2   0   8
                76.93         17.78        1.2393    1   0  10
                77.29          9.61        1.2345    1   1   9
                80.75          2.30        1.1900    2   2   0
                84.41          1.92        1.1475    2   2   3
                86.41          1.40        1.1261    3   1   2
                86.57          3.02        1.1244    1   2   8
                89.07          8.40        1.0992    0   2  10
================================================================================
       XPOW Copyright 1993 Bob Downs, Ranjini Swaminathan and Kurt Bartelmehs
  For reference, see Downs et al. (1993) American Mineralogist 78, 1104-1107.

File: data/Exp_data/R040117_CIF.txt
      Hemimorphite
Diffraction data computed using the structure from the paper listed below, 
along with the cell parameters refined from the powder pattern of R040117
      Hill R J, Gibbs G V, Ross F K, Williams J M
      Zeitschrift fur Kristallographie 146 (1977) 241-259
      A neutron-diffraction study of hemimorphite

      CELL PARAMETERS:   8.3691 10.7208  5.1156   90.000   90.000   90.000
      SPACE GROUP: Imm2      

           ATOM        X         Y         Z     OCCUPANCY  ISO(B)
            Zn     0.20470   0.16130   0.00000     1.000     0.808
            Si     0.00000   0.14650   0.50760     1.000     0.571
            O      0.16020   0.20550   0.63620     1.000     0.998
            O      0.00000   0.16690   0.19380     1.000     0.950
            O      0.30500   0.00000   0.04100     1.000     1.688
            O      0.00000   0.00000   0.59120     1.000     1.090
            O      0.50000   0.00000   0.51950     1.000     5.781
            H      0.37400   0.00000   0.19040     1.000     4.711
            H      0.42560   0.00000   0.64320     1.000    10.150

            BOUNDS ON TWO THETA:    5.0  90.0
            LIMITS IMPOSED ON THE INDICES ARE:  +/-  7 +/-  9 +/-  4
            MAX. ABS. INTENSITY / VOLUME**2:      23.98916700    
            The INTENSITY cut off value is   1.00

               2-THETA      INTENSITY    D-SPACING   H   K   L
                13.42         61.54        6.5970    1   1   0
                16.54         46.51        5.3604    0   2   0
                19.22         37.81        4.6169    0   1   1
                21.23         34.36        4.1845    2   0   0
                27.03         15.50        3.2985    2   2   0
                27.13         61.32        3.2865    1   3   0
                28.79        100.00        3.1005    2   1   1
                30.51         42.02        2.9296    0   3   1
                33.18          1.83        2.6998    3   1   0
                33.43          7.90        2.6802    0   4   0
                35.08         47.89        2.5578    0   0   2
                36.69         25.40        2.4492    3   0   1
                37.47         56.37        2.3999    2   3   1
                37.72          3.46        2.3848    1   1   2
                39.02          3.37        2.3085    0   2   2
                39.45          1.71        2.2840    1   4   1
                39.95          2.67        2.2569    2   4   0
                40.49         10.40        2.2277    3   2   1
                41.05         18.03        2.1990    3   3   0
                41.37         17.50        2.1824    2   0   2
                43.24          7.10        2.0923    4   0   0
                43.57          1.29        2.0771    1   5   0
                44.84          6.19        2.0213    2   2   2
                44.91         10.18        2.0185    1   3   2
                45.89          2.02        1.9775    0   5   1
                49.06          2.69        1.8568    3   1   2
                49.24          7.88        1.8504    0   4   2
                50.48         19.88        1.8080    3   4   1
                51.09          4.21        1.7879    2   5   1
                51.12         17.53        1.7868    0   6   0
                53.84          5.10        1.7026    4   3   1
                53.93          1.52        1.7000    3   5   0
                54.20          4.02        1.6923    2   4   2
                54.49          2.86        1.6840    0   1   3
                55.07         12.41        1.6675    3   3   2
                55.57          5.29        1.6538    5   1   0
                55.74          2.46        1.6493    4   4   0
                55.96          4.20        1.6433    2   6   0
                56.85          4.72        1.6195    4   0   2
                57.97          5.17        1.5908    5   0   1
                59.14         10.29        1.5623    2   1   3
                60.12          6.43        1.5390    0   3   3
                60.73          3.96        1.5251    5   2   1
                61.14         17.25        1.5158    5   3   0
                61.56          1.01        1.5065    1   7   0
                63.40          3.36        1.4672    0   7   1
                63.51         11.20        1.4648    0   6   2
                63.99          9.56        1.4549    3   0   3
                64.52         18.10        1.4444    2   3   3
                64.56          9.45        1.4435    3   6   1
                66.60          5.34        1.4041    3   2   3
                67.10          1.66        1.3948    6   0   0
                67.44          3.75        1.3888    5   1   2
                67.58          1.49        1.3861    4   4   2
                67.67         11.23        1.3846    2   7   1
                67.78          7.25        1.3825    2   6   2
                68.60          3.70        1.3680    5   4   1
                69.13          3.02        1.3587    4   6   0
                70.57          1.52        1.3346    0   5   3
                72.48         13.99        1.3040    5   3   2
                72.87          1.25        1.2981    1   7   2
                74.14          2.73        1.2789    0   0   4
                74.16          4.44        1.2787    3   4   3
                74.65          1.63        1.2715    2   5   3
                78.15          1.34        1.2231    2   0   4
                79.95          2.25        1.1999    4   6   2
                80.39          1.91        1.1945    5   0   3
                80.61          1.64        1.1918    1   3   4
                80.86          1.10        1.1887    3   7   2
                80.91          3.87        1.1882    5   6   1
                82.79          1.07        1.1659    5   2   3
                82.93          4.20        1.1642    7   0   1
                83.29          2.80        1.1602    0   9   1
                83.81          2.22        1.1542    0   4   4
                85.32          1.69        1.1377    7   2   1
                85.68          1.05        1.1338    7   3   0
                86.04          2.04        1.1299    5   7   0
                86.21          4.78        1.1282    3   6   3
                87.19          3.48        1.1180    2   9   1
                89.05          3.64        1.0994    2   7   3
                89.90          1.38        1.0912    4   0   4
================================================================================
       XPOW Copyright 1993 Bob Downs, Ranjini Swaminathan and Kurt Bartelmehs
  For reference, see Downs et al. (1993) American Mineralogist 78, 1104-1107.

File: data/Exp_data/R040136_CIF.txt
      Sphalerite
Diffraction data computed using the structure from the paper listed below, 
along with the cell parameters refined from the powder pattern of R040136
      Skinner B J
      American Mineralogist 46 (1961) 1399-1411
      Unit-cell edges of natural and synthetic sphalerites

      CELL PARAMETERS:   5.4115  5.4115  5.4115   90.000   90.000   90.000
      SPACE GROUP: F-43m     

           ATOM        X         Y         Z     OCCUPANCY  ISO(B)
            Zn     0.00000   0.00000   0.00000     1.000     0.700
            S      0.25000   0.25000   0.25000     1.000     1.000

            BOUNDS ON TWO THETA:    5.0  90.0
            LIMITS IMPOSED ON THE INDICES ARE:  +/-  4 +/-  4 +/-  4
            MAX. ABS. INTENSITY / VOLUME**2:      119.6943640    
            The INTENSITY cut off value is   1.00

               2-THETA      INTENSITY    D-SPACING   H   K   L
                28.57        100.00        3.1243    1   1   1
                33.11         11.98        2.7057    2   0   0
                47.52         56.75        1.9133    2   2   0
                56.39         36.91        1.6316    3   1   1
                59.14          2.94        1.5622    2   2   2
                69.48          7.63        1.3529    4   0   0
                76.77         12.62        1.2415    3   3   1
                79.15          3.11        1.2100    4   2   0
                88.52         14.30        1.1046    4   2   2
================================================================================
       XPOW Copyright 1993 Bob Downs, Ranjini Swaminathan and Kurt Bartelmehs
  For reference, see Downs et al. (1993) American Mineralogist 78, 1104-1107.

File: data/Exp_data/R040184_CIF.txt
      Shortite
Diffraction data computed using the structure from the paper listed below, 
along with the cell parameters refined from the powder pattern of R040184
      Dickens B, Hyman A, Brown W E
      Journal of Research of the National Bureau of Standards - Physics and Chemistry 75A (1971) 129-135
      Crystal structure of Ca2Na2(CO3)3 (shortite)
      Note: Y- and z-coordinates of Ca adjusted to match reported bond lengths

      CELL PARAMETERS:   4.9565 11.0438  7.1184   90.000   90.000   90.000
      SPACE GROUP: Amm2      

           ATOM        X         Y         Z     OCCUPANCY  ISO(B)
            Ca     0.50000   0.21650   0.99600     1.000     0.570
            Na     0.00000   0.00000   0.92630     1.000     1.260
            Na     0.50000   0.00000   0.61220     1.000     0.997
            C      0.00000   0.29610   0.16970     1.000     0.683
            O      0.00000   0.19850   0.07420     1.000     1.290
            O      0.22610   0.34560   0.21520     1.000     0.897
            C      0.50000   0.00000   0.22530     1.000     0.773
            O      0.50000   0.00000   0.04150     1.000     0.970
            O      0.50000   0.10130   0.31110     1.000     1.220

            BOUNDS ON TWO THETA:    5.0  90.0
            LIMITS IMPOSED ON THE INDICES ARE:  +/-  4 +/- 10 +/-  6
            MAX. ABS. INTENSITY / VOLUME**2:      7.084754216    
            The INTENSITY cut off value is   1.00

               2-THETA      INTENSITY    D-SPACING   H   K   L
                14.81         39.42        5.9832    0   1   1
                16.05         52.38        5.5219    0   2   0
                17.90         61.67        4.9565    1   0   0
                23.30         45.37        3.8169    1   1   1
                24.13          1.70        3.6885    1   2   0
                25.02         20.83        3.5592    0   0   2
                27.27         19.96        3.2699    0   3   1
                29.87         16.61        2.9916    0   2   2
                30.93         16.33        2.8910    1   0   2
                32.43         10.66        2.7610    0   4   0
                32.81         23.28        2.7294    1   3   1
                35.03        100.00        2.5612    1   2   2
                36.25         48.16        2.4783    2   0   0
                37.28          5.81        2.4120    1   4   0
                38.82         21.37        2.3199    0   1   3
                39.35         16.53        2.2896    2   1   1
                41.39         38.88        2.1815    0   4   2
                42.87         29.89        2.1095    0   5   1
                43.05          8.11        2.1011    1   1   3
                44.55         32.26        2.0338    2   0   2
                45.42         19.91        1.9967    1   4   2
                45.48         27.52        1.9944    0   3   3
                45.95         23.29        1.9751    2   3   1
                46.80          5.64        1.9410    1   5   1
                47.65         17.81        1.9085    2   2   2
                49.25          5.03        1.8502    1   3   3
                49.42         27.60        1.8443    2   4   0
                49.52          4.30        1.8406    0   6   0
                51.34          4.15        1.7796    0   0   4
                53.07          1.65        1.7255    1   6   0
                54.15          6.66        1.6938    0   2   4
                54.15         10.63        1.6936    2   1   3
                54.81          8.47        1.6749    1   0   4
                55.63          4.64        1.6522    3   0   0
                56.17          8.96        1.6375    2   4   2
                56.27          3.26        1.6349    0   6   2
                56.96          6.10        1.6167    0   5   3
                57.36         19.20        1.6064    2   5   1
                57.50         13.94        1.6028    1   2   4
                59.54          3.37        1.5527    1   6   2
                60.07          5.80        1.5403    0   7   1
                60.21          2.05        1.5370    1   5   3
                63.04          2.84        1.4746    3   3   1
                63.22          7.71        1.4709    1   7   1
                64.42          9.29        1.4463    3   2   2
                64.46          1.59        1.4455    2   0   4
                65.14          3.01        1.4320    1   4   4
                66.91          3.38        1.3984    2   2   4
                68.79          2.07        1.3647    2   6   2
                69.18          2.47        1.3580    1   1   5
                69.41          5.06        1.3541    2   5   3
                69.90          1.58        1.3458    3   1   3
                71.65          4.49        1.3171    3   4   2
                71.86          1.04        1.3138    0   7   3
                72.21          2.86        1.3082    2   7   1
                72.70          1.24        1.3007    3   5   1
                73.89          2.98        1.2826    1   3   5
                74.03          3.58        1.2806    2   4   4
                74.75          2.21        1.2699    1   7   3
                76.46          2.17        1.2457    1   8   2
                76.95          7.08        1.2391    4   0   0
                79.09          2.58        1.2108    3   0   4
                79.21          2.13        1.2093    0   9   1
                80.22          1.44        1.1966    0   5   5
                81.36          4.57        1.1827    3   2   4
                82.02          1.04        1.1748    1   9   1
                82.40          1.02        1.1704    2   3   5
                83.02          9.32        1.1632    1   5   5
                83.12          1.76        1.1621    3   6   2
                83.23          6.49        1.1608    2   7   3
                83.31          1.80        1.1599    0   2   6
                83.85          2.29        1.1538    1   0   6
                84.66          1.09        1.1448    4   2   2
                85.39          1.61        1.1368    2   6   4
                85.99          1.10        1.1305    4   4   0
                86.09          1.76        1.1294    1   2   6
                86.36          3.27        1.1266    3   7   1
                88.54          1.03        1.1044    0  10   0
                89.71          1.59        1.0930    4   1   3
================================================================================
       XPOW Copyright 1993 Bob Downs, Ranjini Swaminathan and Kurt Bartelmehs
  For reference, see Downs et al. (1993) American Mineralogist 78, 1104-1107.

File: data/Exp_data/R050011_CIF.txt
      Cerussite
Diffraction data computed using the structure from the paper listed below, 
along with the cell parameters refined from the powder pattern of R050011
      Chevrier G, Giester G, Heger G, Jarosch D, Wildner M, Zemann J
      Zeitschrift fur Kristallographie 199 (1992) 67-74
      Neutron single-crystal refinement of cerussite, PbCO3, and comparison with other
      aragonite-type carbonates
      Locality: Pribram, Czech Republic

      CELL PARAMETERS:   5.1836  8.4978  6.1453   90.000   90.000   90.000
      SPACE GROUP: Pmcn      

           ATOM        X         Y         Z     OCCUPANCY  ISO(B)
            Pb     0.25000   0.41702   0.24560     1.000     0.858
            C      0.25000   0.76221   0.08718     1.000     0.769
            O      0.25000   0.91299   0.09649     1.000     1.329
            O      0.46445   0.68597   0.08893     1.000     1.334

            BOUNDS ON TWO THETA:    5.0  90.0
            LIMITS IMPOSED ON THE INDICES ARE:  +/-  4 +/-  7 +/-  5
            MAX. ABS. INTENSITY / VOLUME**2:      261.7385071    
            The INTENSITY cut off value is   1.00

               2-THETA      INTENSITY    D-SPACING   H   K   L
                20.07         14.75        4.4253    1   1   0
                20.91          6.98        4.2489    0   2   0
                24.79        100.00        3.5911    1   1   1
                25.49         48.52        3.4949    0   2   1
                29.06         18.32        3.0726    0   0   2
                30.95          1.66        2.8896    0   1   2
                33.92          1.43        2.6432    1   0   2
                34.61         14.88        2.5918    2   0   0
                35.57         17.10        2.5239    1   1   2
                36.07          8.58        2.4898    0   2   2
                36.14         26.19        2.4857    1   3   0
                40.78          6.57        2.2126    2   2   0
                42.55          2.08        2.1244    0   4   0
                43.47         28.97        2.0818    2   2   1
                45.16         13.41        2.0079    0   4   1
                45.80         13.85        1.9811    2   0   2
                47.02         25.02        1.9325    1   3   2
                49.00         18.40        1.8589    1   1   3
                49.39          8.60        1.8452    0   2   3
                50.85          4.44        1.7955    2   2   2
                52.36          2.19        1.7474    0   4   2
                54.17          1.99        1.6932    3   1   0
                55.97          1.71        1.6430    2   4   0
                56.36          9.51        1.6324    3   1   1
                57.03          1.44        1.6150    1   5   0
                58.12          8.93        1.5873    2   4   1
                59.15          8.22        1.5619    1   5   1
                60.24          2.08        1.5363    0   0   4
                61.71          5.60        1.5032    2   2   3
                62.64          2.48        1.4830    3   1   2
                63.02          4.48        1.4751    3   3   0
                63.04          2.54        1.4746    0   4   3
                64.17          2.85        1.4513    1   1   4
                64.29          2.29        1.4489    2   4   2
                64.50          1.39        1.4448    0   2   4
                65.27          2.45        1.4295    1   5   2
                65.96          2.15        1.4163    0   6   0
                70.86          6.89        1.3298    3   3   2
                71.37          3.24        1.3216    2   0   4
                72.30          6.42        1.3069    1   3   4
                72.41          5.51        1.3051    3   1   3
                73.01          2.04        1.2959    4   0   0
                73.65          2.98        1.2862    0   6   2
                73.95          5.10        1.2817    2   4   3
                74.87          4.70        1.2682    1   5   3
                75.31          1.20        1.2620    2   2   4
                76.67          3.49        1.2428    2   6   0
                78.76          3.67        1.2151    4   2   1
                80.43          2.02        1.1940    4   0   2
                80.86          3.43        1.1888    3   5   1
                81.23          3.27        1.1842    1   1   5
                81.53          1.55        1.1807    0   2   5
                83.24          2.99        1.1607    1   7   1
                84.00          3.60        1.1522    2   6   2
                84.23          1.13        1.1495    4   2   2
                86.30          1.11        1.1272    3   5   2
                87.67          1.05        1.1131    1   5   4
================================================================================
       XPOW Copyright 1993 Bob Downs, Ranjini Swaminathan and Kurt Bartelmehs
  For reference, see Downs et al. (1993) American Mineralogist 78, 1104-1107.
