Repository: bjzgcai/Phase_identification_refinement

# Data Directory

This directory is the expected local location for external data. The public repository does not redistribute the full datasets.

## Included

```text
Exp_data/             RRUFF experimental spectra and matching *_CIF.txt files, external
MP_data/              MP-derived reference spectra / CIF text files, external
mp_spacegroup.json    MP metadata and CIF strings, external and ignored by Git
entries_dict.json     label-to-mp-id mapping, external and ignored by Git
match.txt             RRUFF-to-MP strict matching pairs, if permitted
```

File: data/Exp_data/R050023_CIF.txt
      Cerussite
Diffraction data computed using the structure from the paper listed below, 
along with the cell parameters refined from the powder pattern of R050023
      Chevrier G, Giester G, Heger G, Jarosch D, Wildner M, Zemann J
      Zeitschrift fur Kristallographie 199 (1992) 67-74
      Neutron single-crystal refinement of cerussite, PbCO3, and comparison with other
      aragonite-type carbonates
      Locality: Pribram, Czech Republic

      CELL PARAMETERS:   5.1819  8.4969  6.1439   90.000   90.000   90.000
      SPACE GROUP: Pmcn      

           ATOM        X         Y         Z     OCCUPANCY  ISO(B)
            Pb     0.25000   0.41702   0.24560     1.000     0.858
            C      0.25000   0.76221   0.08718     1.000     0.769
            O      0.25000   0.91299   0.09649     1.000     1.329
            O      0.46445   0.68597   0.08893     1.000     1.334

            BOUNDS ON TWO THETA:    5.0  90.0
            LIMITS IMPOSED ON THE INDICES ARE:  +/-  4 +/-  7 +/-  5
            MAX. ABS. INTENSITY / VOLUME**2:      261.9191923    
            The INTENSITY cut off value is   1.00

               2-THETA      INTENSITY    D-SPACING   H   K   L
                20.07         14.75        4.4241    1   1   0
                20.91          6.99        4.2484    0   2   0
                24.80        100.00        3.5902    1   1   1
                25.49         48.53        3.4944    0   2   1
                29.07         18.32        3.0719    0   0   2
                30.95          1.66        2.8889    0   1   2
                33.92          1.43        2.6425    1   0   2
                34.62         14.88        2.5910    2   0   0
                35.58         17.10        2.5233    1   1   2
                36.08          8.58        2.4894    0   2   2
                36.14         26.19        2.4853    1   3   0
                40.79          6.57        2.2120    2   2   0
                42.56          2.08        2.1242    0   4   0
                43.48         28.97        2.0813    2   2   1
                45.16         13.41        2.0076    0   4   1
                45.81         13.84        1.9806    2   0   2
                47.03         25.02        1.9321    1   3   2
                49.01         18.39        1.8585    1   1   3
                49.40          8.60        1.8448    0   2   3
                50.87          4.44        1.7951    2   2   2
                52.37          2.19        1.7472    0   4   2
                54.19          1.99        1.6927    3   1   0
                55.98          1.71        1.6427    2   4   0
                56.38          9.50        1.6319    3   1   1
                57.03          1.44        1.6148    1   5   0
                58.13          8.93        1.5870    2   4   1
                59.16          8.22        1.5617    1   5   1
                60.25          2.08        1.5360    0   0   4
                61.73          5.60        1.5028    2   2   3
                62.67          2.47        1.4825    3   1   2
                63.04          4.48        1.4747    3   3   0
                63.05          2.54        1.4744    0   4   3
                64.19          2.85        1.4510    1   1   4
                64.31          2.29        1.4486    2   4   2
                64.51          1.39        1.4445    0   2   4
                65.28          2.45        1.4293    1   5   2
                65.96          2.15        1.4161    0   6   0
                70.88          6.89        1.3294    3   3   2
                71.39          3.24        1.3213    2   0   4
                72.32          6.42        1.3066    1   3   4
                72.44          5.51        1.3047    3   1   3
                73.04          2.04        1.2955    4   0   0
                73.66          2.98        1.2861    0   6   2
                73.97          5.10        1.2814    2   4   3
                74.89          4.70        1.2680    1   5   3
                75.33          1.20        1.2616    2   2   4
                76.69          3.49        1.2426    2   6   0
                78.79          3.67        1.2147    4   2   1
                80.46          2.02        1.1937    4   0   2
                80.88          3.43        1.1885    3   5   1
                81.25          3.27        1.1840    1   1   5
                81.55          1.55        1.1804    0   2   5
                83.25          2.99        1.1606    1   7   1
                84.01          3.60        1.1520    2   6   2
                84.26          1.13        1.1492    4   2   2
                86.33          1.11        1.1269    3   5   2
                87.69          1.05        1.1129    1   5   4
================================================================================
       XPOW Copyright 1993 Bob Downs, Ranjini Swaminathan and Kurt Bartelmehs
  For reference, see Downs et al. (1993) American Mineralogist 78, 1104-1107.

File: data/Exp_data/R050030_CIF.txt
      Hedenbergite
Diffraction data computed using the structure from the paper listed below, 
along with the cell parameters refined from the powder pattern of R050030
	Cameron M, Sueno S, Prewitt C T, Papike J J
      American Mineralogist 58 (1973) 594-618
      High-temperature crystal chemistry of acmite, diopside, hedenbergite, jadeite,
      spodumene, and ureyite
      T = 24 C
      pyroxene

      CELL PARAMETERS:   9.8416  9.0253  5.2520   90.000  104.860   90.000
      SPACE GROUP: C2/c      

           ATOM        X         Y         Z     OCCUPANCY  ISO(B)
            Si     0.28780   0.09240   0.23260     1.000     0.383
            Fe     0.00000   0.90750   0.25000     1.000     0.437
            Ca     0.00000   0.30030   0.25000     1.000     0.657
            O      0.11970   0.09040   0.15250     1.000     0.583
            O      0.36270   0.24610   0.32280     1.000     0.778
            O      0.35020   0.01980   0.99320     1.000     0.658

            BOUNDS ON TWO THETA:    5.0  90.0
            LIMITS IMPOSED ON THE INDICES ARE:  +/-  8 +/-  8 +/-  4
            MAX. ABS. INTENSITY / VOLUME**2:      19.13409650    
            The INTENSITY cut off value is   1.00

               2-THETA      INTENSITY    D-SPACING   H   K   L
                13.52         23.37        6.5473    1   1   0
                18.66         11.09        4.7562    2   0   0
                19.67          5.99        4.5127    0   2   0
                20.15          1.98        4.4060   -1   1   1
                27.24          9.05        3.2736    2   2   0
                29.75        100.00        3.0032   -2   2   1
                29.87         38.47        2.9916    3   1   0
                30.80         10.66        2.9028   -3   1   1
                34.71         34.33        2.5844   -1   3   1
                35.14         48.19        2.5535    2   2   1
                35.36         42.15        2.5382    0   0   2
                35.61          2.30        2.5213   -1   1   2
                37.83          2.88        2.3781    4   0   0
                38.45          4.76        2.3414    3   1   1
                40.31         13.36        2.2372    1   1   2
                40.67          1.05        2.2182   -3   1   2
                40.79          2.49        2.2123    0   2   2
                41.37          4.57        2.1824    3   3   0
                42.08         23.37        2.1472   -3   3   1
                42.62         13.92        2.1212   -4   2   1
                43.91          5.26        2.0618    0   4   1
                44.57         10.02        2.0331    2   0   2
                45.06         12.95        2.0118   -4   0   2
                45.87          3.52        1.9783   -1   3   2
                46.12          1.93        1.9680   -2   4   1
                47.62          1.04        1.9095   -5   1   1
                48.21          5.65        1.8877    3   3   1
                49.15          1.04        1.8537    2   2   2
                49.78          1.57        1.8318    1   3   2
                50.01          2.23        1.8237    2   4   1
                50.59          4.06        1.8042    4   2   1
                51.53         15.88        1.7734    1   5   0
                52.63          1.99        1.7390    3   1   2
                53.95          1.26        1.6997   -1   5   1
                54.41          5.88        1.6863    0   4   2
                55.55          1.71        1.6543   -3   1   3
                56.13         14.57        1.6385   -5   3   1
                56.20          5.08        1.6368    4   4   0
                56.65         17.14        1.6247   -2   2   3
                58.19          5.07        1.5854    6   0   0
                58.87          6.04        1.5687    3   5   0
                59.71          5.98        1.5485    4   0   2
                60.11          3.37        1.5393   -6   2   1
                60.39          5.49        1.5328   -6   0   2
                61.43         12.33        1.5094   -1   3   3
                61.66          4.99        1.5042    0   6   0
                62.11          1.74        1.4945   -4   2   3
                62.43          1.21        1.4875   -1   5   2
                63.32          1.89        1.4687   -3   3   3
                63.52          1.18        1.4647    4   2   2
                64.47         17.68        1.4454    5   3   1
                65.65          5.69        1.4222    1   5   2
                65.91          8.58        1.4172   -3   5   2
                66.26          1.11        1.4105    1   3   3
                66.53          4.67        1.4054    2   2   3
                68.00          1.73        1.3786   -2   4   3
                69.70          4.16        1.3490    6   2   1
                70.02          2.04        1.3438    7   1   0
                70.49          6.19        1.3359   -7   1   2
                71.67          4.16        1.3168   -5   3   3
                73.13          6.32        1.2940    0   6   2
                73.70          3.48        1.2855   -3   1   4
                74.29          1.08        1.2768    4   4   2
                74.81          3.47        1.2691    0   0   4
                75.12          7.19        1.2646    3   5   2
                75.30          2.00        1.2621   -4   0   4
                76.21          1.56        1.2492   -1   7   1
                77.70          2.42        1.2290    1   7   1
                80.83          1.92        1.1891    8   0   0
                81.04          1.28        1.1866   -8   2   1
                84.72          2.88        1.1442   -6   0   4
================================================================================
       XPOW Copyright 1993 Bob Downs, Ranjini Swaminathan and Kurt Bartelmehs
  For reference, see Downs et al. (1993) American Mineralogist 78, 1104-1107.

File: data/Exp_data/R050250_CIF.txt
      Vuonnemite
Diffraction data computed using the structure from the paper listed below, 
along with the cell parameters refined from the powder pattern of R050250
      Ercit T S, Cooper M A, Hawthorne F C
      The Canadian Mineralogist 36 (1998) 1311-1320
      The crystal structure of vuonnemite, Na11TiNb2(Si2O7)2(PO4)2O3(F,OH),
      a phosphate-bearing sorosilicate of the lomonosovite group
      Locality: Ilimaussaq, Greenland

      CELL PARAMETERS:   5.4890  7.1680 14.4310   92.600   95.370   90.620
      SPACE GROUP: P-1       

           ATOM        X         Y         Z     OCCUPANCY  ISO(B)
            Si     0.18415   0.21928   0.69712     1.000     0.484
            Si     0.19844   0.79366   0.68464     1.000     0.480
            P      0.31392   0.25633   0.06638     1.000     0.611
            Nb     0.30112   0.49172   0.28387     1.000     0.445
            Ti     0.97235   0.00088   0.50786     1.000     0.458
            Na     0.18320   0.98210   0.89970     1.000     1.589
            Na     0.19530   0.50790   0.86600     1.000     1.457
            Na     0.49450   0.24060   0.50100     1.000     1.232
            Na     0.70530   0.99260   0.73580     1.000     1.407
            Na     0.24930   0.73690   0.08030     1.000     1.625
            Na     0.00000   0.50000   0.50000     1.000     1.499
            O      0.43490   0.32350   0.74270     1.000     0.958
            O      0.20360   0.00570   0.73500     1.000     0.886
            O      0.16140   0.80170   0.57380     1.000     0.794
            O      0.46020   0.70990   0.71900     1.000     0.986
            O      0.05180   0.69640   0.25500     1.000     0.819
            O      0.32310   0.51560   0.40570     1.000     1.081
            O      0.25630   0.43040   0.13020     1.000     0.826
            O      0.23690   0.07340   0.10810     1.000     1.200
            O      0.16020   0.20940   0.58550     1.000     0.779
            O      0.41180   0.74220   0.94340     1.000     1.224
            O      0.17100   0.27450   0.97100     1.000     1.374
            O      0.01730   0.31630   0.27220     1.000     1.043
            O      0.26870   0.00240   0.42300     1.000     1.434

            BOUNDS ON TWO THETA:    0.0  90.0
            LIMITS IMPOSED ON THE INDICES ARE:  +/-  5 +/-  6 +/- 13
            MAX. ABS. INTENSITY / VOLUME**2:      9.206017658    
            The INTENSITY cut off value is   1.00

               2-THETA      INTENSITY    D-SPACING   H   K   L
                 6.16        100.00       14.3521    0   0   1
                12.33         18.30        7.1760    0   0   2
                12.36          3.62        7.1598    0   1   0
                13.56          1.93        6.5295    0  -1   1
                14.08         19.38        6.2908    0   1   1
                16.22          5.61        5.4643    1   0   0
                17.08         68.27        5.1908    0  -1   2
                17.90         32.21        4.9544    0   1   2
                17.91         34.20        4.9539    1   0   1
                18.55          6.11        4.7840    0   0   3
                19.47         10.83        4.5593   -1   0   2
                20.29         29.98        4.3759   -1   1   0
                20.60          6.82        4.3124    1   1   0
                20.89         79.12        4.2517   -1  -1   1
                20.94         24.27        4.2416   -1   1   1
                21.35          1.28        4.1625    1   0   2
                21.51          6.16        4.1319    1  -1   1
                21.86          3.04        4.0662    0  -1   3
                22.12          3.54        4.0182    1   1   1
                22.83         18.70        3.8948    0   1   3
                22.95          3.16        3.8756   -1  -1   2
                23.31         14.14        3.8165   -1   1   2
                23.53          8.85        3.7802   -1   0   3
                24.32          3.62        3.6604    1  -1   2
                24.81         31.55        3.5880    0   0   4
                24.87          4.21        3.5799    0   2   0
                25.36          6.61        3.5121    0  -2   1
                25.88          1.62        3.4423    1   0   3
                25.93          7.25        3.4361    0   2   1
                26.96          8.09        3.3071   -1   1   3
                27.28          1.54        3.2693    0  -1   4
                27.32          3.41        3.2647    0  -2   2
                28.28          6.67        3.1559    1  -1   3
                28.34          1.74        3.1495    0   1   4
                28.37          4.34        3.1454    0   2   2
                28.44          2.23        3.1379   -1   0   4
                29.27          3.10        3.0515    1   1   3
                30.05          3.14        2.9739    1   2   0
                30.14         12.10        2.9655   -1  -2   1
                30.21         12.84        2.9587   -1   2   1
                30.37         22.45        2.9435    1  -2   1
                30.48          5.71        2.9325    0  -2   3
                30.74          8.75        2.9085   -1  -1   4
                31.08          1.07        2.8775    1   0   4
                31.16         75.34        2.8704    0   0   5
                31.26         19.48        2.8614    1   2   1
                31.51          1.63        2.8391   -1  -2   2
                31.91         10.23        2.8043    0   2   3
                32.05          1.31        2.7927   -1   2   2
                32.35         72.03        2.7675    1  -2   2
                32.78         20.96        2.7321    2   0   0
                32.79         40.38        2.7316   -2   0   1
                33.02          7.87        2.7128    1  -1   4
                33.64         54.47        2.6639    1   2   2
                33.88          2.73        2.6458   -1   0   5
                33.99         14.51        2.6373   -2   0   2
                34.03         25.51        2.6342   -1  -2   3
                34.10         14.22        2.6290    1   1   4
                34.97         33.60        2.5658   -1   2   3
                35.34          1.41        2.5398    2   1   0
                35.76          9.66        2.5110   -1  -1   5
                36.00          1.37        2.4947    2  -1   1
                36.27          2.10        2.4769    2   0   2
                36.30         12.94        2.4750   -2   0   3
                36.57          1.38        2.4575    2   1   1
                36.63          2.26        2.4535   -1   1   5
                36.71          5.29        2.4480    1   0   5
                37.50          4.41        2.3981   -1  -2   4
                37.60          7.21        2.3920    0   0   6
                37.93          2.47        2.3722    0  -3   1
                38.30          1.09        2.3500    1  -1   5
                38.36          1.27        2.3467   -2  -1   3
                38.76          2.18        2.3231   -1   2   4
                39.22          4.01        2.2969    0  -3   2
                39.31          1.82        2.2922    0  -2   5
                39.49          4.15        2.2818    2   0   3
                39.53          1.51        2.2796   -2   0   4
                41.04          2.04        2.1993   -1   3   0
                41.22          3.26        2.1902    0   2   5
                41.24          1.59        2.1890   -1  -1   6
                41.26          3.07        2.1879   -2   2   0
                41.36          1.17        2.1829   -2  -1   4
                41.45          2.66        2.1782   -2   2   1
                41.49          1.90        2.1765    0  -3   3
                41.57          2.57        2.1723   -1   3   1
                41.72          2.87        2.1651   -2  -2   1
                41.90          3.70        2.1562    2   2   0
                42.07          1.60        2.1480    2  -2   1
                42.20          3.68        2.1416   -1   1   6
                42.45          1.57        2.1293   -1  -3   2
                42.53          9.54        2.1258   -2  -2   2
                42.63          4.73        2.1208   -2   2   2
                42.67          2.81        2.1192    1   0   6
                43.06          1.50        2.1009    2   2   1
                43.14          1.91        2.0969    0   3   3
                43.48         10.93        2.0813    2   0   4
                43.82          5.42        2.0660    1  -2   5
                43.82          7.74        2.0659    2  -2   2
                43.99          2.56        2.0586    1  -1   6
                44.17          4.50        2.0503    0   0   7
                44.35          2.41        2.0425   -1  -3   3
                44.61          1.44        2.0313    0  -3   4
                44.73          1.17        2.0260   -2   2   3
                45.13         10.53        2.0091    2   2   2
                45.14          1.50        2.0087   -2  -1   5
                45.29          2.36        2.0021    1  -3   3
                45.44          3.14        1.9958    0  -1   7
                45.71          1.47        1.9849   -2   1   5
                45.78          2.29        1.9820   -1   0   7
                45.87          5.30        1.9783    1   2   5
                46.44          3.48        1.9553    2  -2   3
                46.65          6.50        1.9472    0   1   7
                46.68          1.15        1.9458    0   3   4
                46.88          1.77        1.9378   -2  -2   4
                47.27          2.67        1.9229    1   3   3
                48.03          1.31        1.8944    2   2   3
                48.09          1.74        1.8920    2   0   5
                48.14         11.84        1.8901   -2   0   6
                48.44          4.55        1.8793    1  -3   4
                48.90          7.16        1.8625    1  -2   6
                49.87          2.60        1.8286   -3   0   1
                50.24          1.93        1.8160    0  -2   7
                50.39          2.78        1.8111   -2   3   0
                50.39          1.40        1.8109    2   1   5
                50.63          1.02        1.8029   -2   3   1
                50.80          2.39        1.7974    1   3   4
                51.00          9.03        1.7908    2  -3   1
                51.02         29.47        1.7899    0   4   0
                51.11          8.34        1.7870    1   2   6
                51.13          1.06        1.7864    0  -4   1
                51.20          4.76        1.7841    2   3   0
                51.58          7.09        1.7718   -2  -3   2
                51.59          1.66        1.7716   -3   1   0
                51.71          1.39        1.7678   -3  -1   1
                51.72          1.94        1.7674   -2   3   2
                51.84          1.29        1.7638   -1  -2   7
                52.14          1.64        1.7542   -1   0   8
                52.27          1.42        1.7502   -3  -1   2
                52.28          2.24        1.7499    2   3   1
                52.45          2.63        1.7445    0   2   7
                52.55          4.96        1.7416   -1   3   5
                52.92          1.90        1.7303    0  -3   6
                53.26          1.62        1.7200   -1  -1   8
                53.28          5.03        1.7195   -2   0   7
                53.65          2.28        1.7084   -3  -1   3
                53.71          4.27        1.7065   -3   1   3
                53.74          2.77        1.7056   -1   2   7
                53.94          1.49        1.6997    1  -4   1
                54.28          2.83        1.6901    2  -1   6
                54.28          5.87        1.6899   -2  -2   6
                54.32          2.67        1.6888    3  -1   2
                54.43          5.31        1.6856    1  -2   7
                55.01          1.28        1.6692    3   1   2
                55.06          1.77        1.6679    1  -4   2
                55.07          1.33        1.6676    1   4   1
                55.44          1.08        1.6574    2   1   6
                55.58          4.04        1.6536   -2   2   6
                55.81          1.33        1.6474   -3  -1   4
                56.28          1.99        1.6347   -2   3   4
                56.28          2.25        1.6347    0  -2   8
                56.28          7.38        1.6346   -3   2   1
                56.28          2.12        1.6345   -1  -4   3
                56.32          4.83        1.6334   -3   2   0
                56.36          2.18        1.6324    0  -4   4
                56.74          8.64        1.6224   -3  -2   1
                56.78          1.60        1.6213    2   3   3
                56.79          4.29        1.6212    1   2   7
                57.08          4.08        1.6135    3   2   0
                57.16          2.55        1.6115    3  -2   1
                57.30          1.95        1.6080   -3   0   5
                57.55          1.02        1.6015   -1   4   3
                57.56          7.54        1.6012   -1  -2   8
                57.64          1.26        1.5993    1   1   8
                57.82          5.53        1.5947    0   0   9
                57.91          4.60        1.5923    0  -3   7
                58.20          1.11        1.5852   -2  -3   5
                58.20          1.26        1.5852    3   2   1
                58.42          1.76        1.5797   -3  -2   3
                58.55          2.33        1.5766   -3   2   3
                58.62          5.00        1.5748    0   2   8
                58.69          1.78        1.5732   -3  -1   5
                58.71          1.98        1.5727    0   4   4
                58.76          1.68        1.5713    3  -2   2
                58.80          3.78        1.5704    2   0   7
                58.89          1.22        1.5681   -2  -2   7
                58.99          3.24        1.5657    3   0   4
                59.58          6.11        1.5516    0  -4   5
                59.63          8.13        1.5505   -1   2   8
                59.95          1.32        1.5429   -2  -1   8
                60.02          1.18        1.5414    0   1   9
                60.07          1.04        1.5402    3   2   2
                60.40          1.60        1.5327   -3  -2   4
                60.80          2.53        1.5234   -3   2   4
                61.00          1.01        1.5190    3   1   4
                61.25          1.62        1.5133    2  -3   5
                61.50          1.76        1.5077   -2   4   0
                61.79          5.30        1.5015   -2   4   1
                62.18          3.25        1.4929   -2  -4   1
                62.41          5.05        1.4880    0   4   5
                62.46          1.85        1.4870    2   4   0
                62.65          2.17        1.4828   -2  -4   2
                62.82          3.09        1.4793   -2   4   2
                62.97          2.19        1.4762    1  -1   9
                63.18          1.28        1.4718    2  -4   2
                63.39          1.22        1.4672    0  -3   8
                63.59          1.08        1.4631   -2   3   6
                63.64          6.80        1.4622    2  -2   7
                63.69          1.28        1.4612   -1  -2   9
                63.81          1.27        1.4586   -1   4   5
                63.86          1.93        1.4576   -2  -4   3
                64.03          2.11        1.4542   -2  -2   8
                64.05          1.73        1.4538    2   3   5
                64.12          2.02        1.4524    3  -2   4
                64.80          4.09        1.4387    2   0   8
                64.98          1.62        1.4352    0   0  10
                65.10          2.18        1.4328    2  -4   3
                65.21          1.49        1.4307    2   4   2
                65.48          2.17        1.4254    2  -3   6
                65.69          1.26        1.4214   -1   0  10
                65.74          1.95        1.4204   -2   2   8
                65.85          1.41        1.4184    0   5   1
                65.91          2.84        1.4173    3   2   4
                65.91          2.52        1.4172   -3  -3   3
                65.91          1.04        1.4172   -1   2   9
                65.92          1.79        1.4170    0  -5   2
                66.01          5.85        1.4152    2   2   7
                66.02          2.39        1.4151   -2  -3   7
                66.08          1.68        1.4139    1   4   5
                66.42          1.72        1.4075   -3  -2   6
                66.52          1.95        1.4056   -1  -1  10
                67.17          1.78        1.3936    1  -3   8
                67.34          1.89        1.3905   -3   2   6
                67.35          1.42        1.3904   -1   5   0
                67.64          1.78        1.3851    2   4   3
                67.72          1.42        1.3837    2  -4   4
                67.75          1.25        1.3831   -1   1  10
                67.77          3.72        1.3828   -1  -5   1
                67.78          1.11        1.3826    3  -2   5
                67.86          1.59        1.3811   -1   5   1
                68.36          3.64        1.3722   -4   0   1
                68.37          1.81        1.3721    3  -1   6
                68.71          1.66        1.3661    4   0   0
                69.23          2.85        1.3571    1   0  10
                69.77          6.77        1.3480    4   0   1
                71.12          1.05        1.3256   -3  -1   8
                71.55          1.46        1.3188   -1  -5   4
                71.55          3.58        1.3186   -4   0   4
                71.65          1.89        1.3171   -2  -4   6
                72.37          1.25        1.3058    1  -5   4
                73.87          4.57        1.2829   -2   4   6
                74.13          1.06        1.2791   -1  -4   8
                75.49          1.44        1.2594    1   5   4
                76.14          1.06        1.2503   -2  -3   9
                76.55          1.08        1.2445   -1  -3  10
                78.22          1.05        1.2221   -2   4   7
                78.44          2.67        1.2192    0  -4   9
                80.01          1.33        1.1992   -1   3  10
                80.34          1.09        1.1951   -4   3   1
                80.60          1.27        1.1919    1  -2  11
                80.69          3.22        1.1908    4   0   5
                81.40          1.43        1.1822   -4  -3   2
                82.23          1.45        1.1723   -3  -1  10
                82.36          1.16        1.1708    0   1  12
                82.38          1.06        1.1706   -2  -2  11
                82.95          1.13        1.1641    0   4   9
                83.39          2.50        1.1590    1  -6   2
                83.55          1.47        1.1571    1   2  11
                83.71          2.03        1.1553    2   4   7
                84.42          1.57        1.1474    3   0   9
                84.46          1.53        1.1471    2  -4   8
                84.49          1.62        1.1466   -1  -6   3
                85.02          1.37        1.1409    4   0   6
                85.12          2.03        1.1398   -4   0   8
                85.51          1.81        1.1356    1   6   2
                85.65          1.02        1.1341   -3   5   0
                86.09          2.09        1.1294   -1   6   3
                86.73          1.29        1.1227   -4   1   8
                88.08          1.04        1.1089   -3   5   3
                89.26          1.01        1.0974    2   4   8
================================================================================
       XPOW Copyright 1993 Bob Downs, Ranjini Swaminathan and Kurt Bartelmehs
  For reference, see Downs et al. (1993) American Mineralogist 78, 1104-1107.

File: data/Exp_data/R050285_CIF.txt
      Tellurite
Diffraction data computed using the structure from the paper listed below, 
along with the cell parameters refined from the powder pattern of R050285
      Beyer H
      Zeitschrift fur Kristallographie 124 (1967) 228-237
      Verfeinerung der kristallstruktur von tellurit, dem rhomischen TeO2
      Locality: Moctezuma, Mexico

      CELL PARAMETERS:  12.0200  5.4510  5.5880   90.000   90.000   90.000
      SPACE GROUP: Pbca      

           ATOM        X         Y         Z     OCCUPANCY  ISO(B)
            Te     0.11820   0.02550   0.37810     1.000     1.065
            O      0.02700   0.63700   0.17800     1.000     0.700
            O      0.17400   0.22200   0.08600     1.000     0.700

            BOUNDS ON TWO THETA:    0.0  90.0
            LIMITS IMPOSED ON THE INDICES ARE:  +/- 11 +/-  5 +/-  5
            MAX. ABS. INTENSITY / VOLUME**2:      106.1628125    
            The INTENSITY cut off value is   1.00

               2-THETA      INTENSITY    D-SPACING   H   K   L
                14.74          5.05        6.0100    2   0   0
                22.01         11.41        4.0376    2   1   0
                23.98         97.67        3.7113    1   1   1
                27.25        100.00        3.2727    2   1   1
                29.73         38.04        3.0050    4   0   0
                32.02         20.90        2.7954    3   1   1
                32.86         21.48        2.7255    0   2   0
                32.91         20.21        2.7214    1   0   2
                34.07          1.72        2.6316    4   1   0
                36.69          6.51        2.4497    0   2   1
                36.92          1.98        2.4349    1   1   2
                37.47          1.08        2.4003    1   2   1
                39.31         22.90        2.2918    3   0   2
                39.73          1.05        2.2685    2   2   1
                43.29          1.48        2.0900    3   2   1
                44.25         19.17        2.0467    5   1   1
                44.90         21.99        2.0188    4   2   0
                47.20         24.49        1.9258    1   2   2
                50.05          5.32        1.8223    5   0   2
                51.26         17.84        1.7822    6   1   1
                52.14         18.04        1.7541    3   2   2
                52.47          9.93        1.7440    1   1   3
                52.62          1.99        1.7393    2   3   0
                53.58          6.05        1.7104    1   3   1
                54.23         16.37        1.6914    2   1   3
                55.32         10.17        1.6607    2   3   1
                57.06          1.50        1.6142    6   2   0
                57.09          2.70        1.6134    3   1   3
                58.14          5.11        1.5867    3   3   1
                58.75          2.53        1.5717    7   1   1
                61.18          6.15        1.5149    5   2   2
                61.35          3.38        1.5111    1   3   2
                61.74          3.53        1.5025    8   0   0
                63.60          9.24        1.4629    7   0   2
                65.56          1.56        1.4238    3   3   2
                65.69          3.79        1.4215    5   1   3
                66.50          1.07        1.4061    7   2   1
                66.66          3.97        1.4031    5   3   1
                66.71          1.13        1.4021    8   1   1
                66.99          4.03        1.3970    0   0   4
                68.90          1.91        1.3628    0   4   0
                69.89          1.61        1.3459    6   3   0
                71.26          5.40        1.3233    6   1   3
                71.72          1.30        1.3160    1   4   1
                71.73          5.09        1.3158    8   2   0
                72.20          3.05        1.3085    6   3   1
                73.19          1.26        1.2931    1   3   3
                73.46          5.56        1.2890    7   2   2
                74.66          3.57        1.2712    2   3   3
                74.97          4.54        1.2668    4   0   4
                75.19          4.18        1.2636    9   1   1
                75.65          1.05        1.2571    3   4   1
                76.65          3.46        1.2432    0   2   4
                76.80          3.44        1.2411    4   4   0
                77.09          1.63        1.2371    3   3   3
                78.49          1.98        1.2185    1   4   2
                79.03          1.39        1.2116    4   4   1
                82.32          3.23        1.1713    3   4   2
                84.30          5.50        1.1488    4   2   4
                84.30          2.02        1.1487   10   1   1
                84.74          1.92        1.1440    5   3   3
                89.93          2.45        1.0909    6   3   3
                89.99          1.41        1.0903    1   1   5
================================================================================
       XPOW Copyright 1993 Bob Downs, Ranjini Swaminathan and Kurt Bartelmehs
  For reference, see Downs et al. (1993) American Mineralogist 78, 1104-1107.

File: data/Exp_data/R050426_CIF.txt
      Minium
Diffraction data computed using the structure from the paper listed below,
along with the cell parameters refined from the powder pattern for R050426
      Gavarri J R, Weigel D
      Journal of Solid State Chemistry 13 (1975) 252-257
      Oxydes de plomb. I. structure cristalline du minium Pb3O4, a temperature
      ambiante (293 K)
      Locality: synthetic
      Sample: T = 293 K

      CELL PARAMETERS:   8.811978   8.811978   6.564547   90.00000   90.00000   90.00000
      SPACE GROUP: P4_2/mbc

           ATOM        X         Y         Z     OCCUPANCY  ISO(B)
            Pb     0.00000   0.50000   0.25000     1.000     1.500
            Pb     0.14000   0.16300   0.00000     1.000     1.500
            O      0.67100   0.17100   0.25000     1.000     1.000
            O      0.09600   0.63700   0.00000     1.000     1.000

            BOUNDS ON TWO THETA:    5.0  90.0
            LIMITS IMPOSED ON THE INDICES ARE:  +/-  8 +/-  8 +/-  6
            MAX. ABS. INTENSITY / VOLUME**2:      407.8898772
            The INTENSITY cut off value is   1.00

               2-THETA      INTENSITY    D-SPACING   H   K   L
                14.22         11.02        6.2310    1   1   0
                20.15          1.56        4.4060    2   0   0
                24.32          2.72        3.6584    2   0   1
                26.37        100.00        3.3788    2   1   1
                27.16          5.08        3.2823    0   0   2
                28.64         13.05        3.1155    2   2   0
                30.78         37.73        2.9040    1   1   2
                32.11         48.73        2.7866    3   1   0
                34.05         26.06        2.6322    2   0   2
                36.76          2.13        2.4440    3   2   0
                39.32          4.12        2.2904    3   2   1
                39.88          5.43        2.2597    2   2   2
                40.95          1.60        2.2030    4   0   0
                44.56          9.78        2.0322    4   1   1
                46.04         10.73        1.9704    4   2   0
                46.29          1.84        1.9603    3   2   2
                47.50         18.43        1.9131    2   1   3
                49.82         22.80        1.8292    4   0   2
                50.96          1.05        1.7910    4   1   2
                52.08         24.35        1.7551    3   3   2
                52.95          2.18        1.7282    5   1   0
                53.83          1.14        1.7021    4   3   1
                54.27          1.35        1.6894    4   2   2
                56.00          6.22        1.6411    0   0   4
                56.41          1.26        1.6302    3   2   3
                58.06         11.57        1.5878    5   2   1
                59.29          4.57        1.5578    4   4   0
                60.51          5.07        1.5292    5   1   2
                60.52          3.46        1.5289    4   1   3
                61.30          1.77        1.5112    5   3   0
                63.09          1.13        1.4727    5   3   1
                63.28          5.22        1.4687    6   0   0
                64.09          2.10        1.4520    2   2   4
                66.00          1.83        1.4146    6   1   1
                66.02         10.18        1.4141    3   1   4
                68.28          1.58        1.3727    5   3   2
                69.78          2.83        1.3469    5   4   1
                72.02          5.45        1.3105    5   2   3
                73.84          3.20        1.2825    6   2   2
                75.31          3.94        1.2610    4   2   4
                76.41          3.59        1.2456    2   1   5
                80.69          1.03        1.1900    5   1   4
                82.79          4.40        1.1651    7   1   2
                82.80          1.59        1.1650    5   4   3
                83.49          3.73        1.1571    7   3   0
                84.55          5.27        1.1452    6   4   2
                85.98          2.55        1.1298    4   4   4
                87.05          1.00        1.1187    4   1   5
                87.73          1.07        1.1117    5   3   4
                89.48          3.30        1.0944    6   0   4
                89.48          3.30        1.0944    6   0   4
       XPOW Copyright 1993 Bob Downs, Ranjini Swaminathan and Kurt Bartelmehs
  For reference, see Downs et al. (1993) American Mineralogist 78, 1104-1107.
