Repository: bjzgcai/Phase_identification_refinement

# Data Directory

This directory is the expected local location for external data. The public repository does not redistribute the full datasets.

## Included

```text
Exp_data/             RRUFF experimental spectra and matching *_CIF.txt files, external
MP_data/              MP-derived reference spectra / CIF text files, external
mp_spacegroup.json    MP metadata and CIF strings, external and ignored by Git
entries_dict.json     label-to-mp-id mapping, external and ignored by Git
match.txt             RRUFF-to-MP strict matching pairs, if permitted
```

File: data/Exp_data/R050523_CIF.txt
      Nadorite
Diffraction data computed using the structure from the paper listed below,
along with the cell parameters refined from single crystal data of R050523
      Giuseppetti G, Tadini C
      Periodico di Mineralogia 42 (1973) 335-345
      Riesame della struttura cristallina della nadorite: PbSbO2Cl
      Locality: Djebel Nador, Algeria

      CELL PARAMETERS:   5.5900 12.2370  5.4370   90.000   90.000   90.000
      SPACE GROUP: Cmcm      

           ATOM        X         Y         Z     OCCUPANCY  ISO(B)
            Pb     0.00000   0.38120   0.25000     1.000     1.119
            Sb     0.00000   0.07950   0.25000     1.000     1.020
            O      0.21830   0.00000   0.00000     1.000     0.767
            Cl     0.00000   0.74580   0.25000     1.000     1.835

            BOUNDS ON TWO THETA:    5.0  90.0
            LIMITS IMPOSED ON THE INDICES ARE:  +/-  5 +/- 11 +/-  4
            MAX. ABS. INTENSITY / VOLUME**2:      252.9751807    
            The INTENSITY cut off value is   1.00

               2-THETA      INTENSITY    D-SPACING   H   K   L
                14.48         11.10        6.1185    0   2   0
                17.44          2.55        5.0846    1   1   0
                21.87         12.28        4.0642    0   2   1
                23.96         52.43        3.7137    1   1   1
                27.06         16.04        3.2950    1   3   0
                29.19         10.16        3.0593    0   4   0
                31.75        100.00        2.8179    1   3   1
                32.02         26.37        2.7950    2   0   0
                32.95         23.98        2.7185    0   0   2
                33.61          2.40        2.6662    0   4   1
                37.52          1.66        2.3974    1   1   2
                39.11          5.62        2.3030    2   2   1
                40.22          1.46        2.2419    1   5   0
                43.14          7.19        2.0969    1   3   2
                43.67          2.17        2.0726    1   5   1
                43.88         12.14        2.0635    2   4   0
                44.42          2.63        2.0395    0   6   0
                44.59         11.78        2.0321    0   4   2
                46.61         24.01        1.9488    2   0   2
                47.11          1.72        1.9292    2   4   1
                47.62          7.46        1.9096    0   6   1
                49.06          1.64        1.8568    2   2   2
                52.45          6.15        1.7447    3   1   1
                52.67          1.16        1.7377    0   2   3
                53.69          5.71        1.7071    1   1   3
                54.11          1.50        1.6949    3   3   0
                55.04          3.85        1.6685    1   7   0
                55.80          4.40        1.6475    2   6   0
                55.94          6.98        1.6436    2   4   2
                56.40          4.32        1.6314    0   6   2
                56.91         16.24        1.6181    3   3   1
                57.81          5.91        1.5950    1   7   1
                58.09         15.14        1.5880    1   3   3
                58.54          7.59        1.5767    2   6   1
                60.53          1.03        1.5296    0   8   0
                62.99          1.30        1.4757    2   2   3
                64.83          2.55        1.4382    3   3   2
                65.66          4.68        1.4220    1   7   2
                66.34          2.88        1.4090    2   6   2
                66.96          3.35        1.3975    4   0   0
                69.11          3.12        1.3592    0   0   4
                69.37          2.13        1.3547    0   6   3
                71.40          1.80        1.3211    1   9   0
                73.27          2.06        1.2919    3   1   3
                74.41          1.66        1.2749    3   7   0
                74.67          1.47        1.2711    4   4   0
                75.69          1.34        1.2565    1   3   4
                76.67          3.49        1.2429    4   0   2
                76.72          1.26        1.2422    0   4   4
                76.79          2.33        1.2412    3   7   1
                77.04          5.77        1.2379    3   3   3
                77.81          2.24        1.2275    1   7   3
                78.20          3.18        1.2224    2   0   4
                78.45          2.86        1.2191    2   6   3
                79.69          1.56        1.2032    2   8   2
                80.44          2.37        1.1938    0  10   1
                80.90          2.64        1.1883    1   9   2
                83.81          1.78        1.1543    3   7   2
                84.06          2.77        1.1515    4   4   2
                85.56          2.75        1.1351    2   4   4
                86.25          2.18        1.1278    4   6   1
                89.16          1.09        1.0983    3   9   0
                89.21          3.56        1.0979    2  10   1
                89.95          1.15        1.0907    5   1   1
================================================================================
       XPOW Copyright 1993 Bob Downs, Ranjini Swaminathan and Kurt Bartelmehs
  For reference, see Downs et al. (1993) American Mineralogist 78, 1104-1107.

File: data/Exp_data/R050525_CIF.txt
      Nadorite
Diffraction data computed using the structure from the paper listed below,
along with the cell parameters refined from single crystal data of R050525
      Giuseppetti G, Tadini C
      Periodico di Mineralogia 42 (1973) 335-345
      Riesame della struttura cristallina della nadorite: PbSbO2Cl
      Locality: Djebel Nador, Algeria

      CELL PARAMETERS:   5.5970 12.2600  5.4380   90.000   90.000   90.000
      SPACE GROUP: Cmcm      

           ATOM        X         Y         Z     OCCUPANCY  ISO(B)
            Pb     0.00000   0.38120   0.25000     1.000     1.122
            Sb     0.00000   0.07950   0.25000     1.000     1.022
            O      0.21830   0.00000   0.00000     1.000     0.769
            Cl     0.00000   0.74580   0.25000     1.000     1.840

            BOUNDS ON TWO THETA:    5.0  90.0
            LIMITS IMPOSED ON THE INDICES ARE:  +/-  5 +/- 11 +/-  4
            MAX. ABS. INTENSITY / VOLUME**2:      252.1754989    
            The INTENSITY cut off value is   1.00

               2-THETA      INTENSITY    D-SPACING   H   K   L
                14.45         11.11        6.1300    0   2   0
                17.42          2.54        5.0915    1   1   0
                21.85         12.26        4.0680    0   2   1
                23.94         52.35        3.7167    1   1   1
                27.02         16.05        3.3005    1   3   0
                29.14         10.17        3.0650    0   4   0
                31.71        100.00        2.8215    1   3   1
                31.98         26.37        2.7985    2   0   0
                32.94         23.90        2.7190    0   0   2
                33.56          2.40        2.6701    0   4   1
                37.50          1.66        2.3984    1   1   2
                39.07          5.62        2.3056    2   2   1
                40.15          1.46        2.2459    1   5   0
                43.10          7.18        2.0986    1   3   2
                43.60          2.17        2.0759    1   5   1
                43.81         12.16        2.0666    2   4   0
                44.33          2.63        2.0433    0   6   0
                44.55         11.77        2.0340    0   4   2
                46.57         23.98        1.9501    2   0   2
                47.04          1.72        1.9318    2   4   1
                47.54          7.47        1.9128    0   6   1
                49.02          1.64        1.8584    2   2   2
                52.38          6.15        1.7467    3   1   1
                52.65          1.16        1.7383    0   2   3
                53.67          5.69        1.7077    1   1   3
                54.03          1.50        1.6972    3   3   0
                54.93          3.86        1.6715    1   7   0
                55.70          4.42        1.6503    2   6   0
                55.88          6.97        1.6453    2   4   2
                56.32          4.33        1.6335    0   6   2
                56.83         16.26        1.6201    3   3   1
                57.70          5.92        1.5977    1   7   1
                58.05         15.11        1.5888    1   3   3
                58.44          7.60        1.5791    2   6   1
                60.40          1.04        1.5325    0   8   0
                62.95          1.30        1.4766    2   2   3
                64.75          2.55        1.4397    3   3   2
                65.56          4.69        1.4240    1   7   2
                66.25          2.89        1.4107    2   6   2
                66.86          3.35        1.3993    4   0   0
                69.09          3.11        1.3595    0   0   4
                69.29          2.13        1.3560    0   6   3
                71.25          1.81        1.3236    1   9   0
                73.21          2.05        1.2928    3   1   3
                74.28          1.67        1.2769    3   7   0
                74.55          1.47        1.2729    4   4   0
                75.65          1.33        1.2570    1   3   4
                76.58          3.49        1.2442    4   0   2
                76.65          2.33        1.2431    3   7   1
                76.68          1.26        1.2427    0   4   4
                76.96          5.77        1.2389    3   3   3
                77.71          2.24        1.2288    1   7   3
                78.16          3.17        1.2228    2   0   4
                78.36          2.86        1.2203    2   6   3
                79.55          1.56        1.2050    2   8   2
                80.27          2.37        1.1960    0  10   1
                80.75          2.65        1.1901    1   9   2
                83.67          1.78        1.1558    3   7   2
                83.94          2.77        1.1528    4   4   2
                85.49          2.75        1.1358    2   4   4
                86.10          2.18        1.1293    4   6   1
                88.97          1.09        1.1002    3   9   0
                89.01          3.57        1.0998    2  10   1
                89.81          1.15        1.0921    5   1   1
================================================================================
       XPOW Copyright 1993 Bob Downs, Ranjini Swaminathan and Kurt Bartelmehs
  For reference, see Downs et al. (1993) American Mineralogist 78, 1104-1107.

File: data/Exp_data/R060009_CIF.txt
      Boracite
Diffraction data computed using the structure from the paper listed below,
along with the cell parameters refined from single crystal data of R060009
      Dowty E, Clark J R
      Zeitschrift fur Kristallographie 138 (1973) 64-99
      Crystal-structure refinements for orthorhombic boracite,
      Mg3B7O13Cl, and a trigonal, iron-rich analogue
      Locality: Solvayshall, Roschwitz, Germany
      Note: [.25 .25 0] added to all atoms to move origin to screw axis

      CELL PARAMETERS:   8.5400  8.5200 12.0710   90.000   90.000   90.000
      SPACE GROUP: Pca2_1    

           ATOM        X         Y         Z     OCCUPANCY  ISO(B)
            Mg     0.24170   0.74880   0.47700     1.000     0.590
            Mg     0.48510   0.97040   0.25370     1.000     0.620
            Mg     0.48500   0.52840   0.25140     1.000     0.590
            B      0.49820   0.99830   0.50180     1.000     0.260
            B      0.25600   0.24870   0.24880     1.000     0.430
            B      0.49810   0.50230   0.50160     1.000     0.460
            B      0.25230   0.40370   0.42020     1.000     0.460
            B      0.25350   0.09640   0.42240     1.000     0.500
            B      0.40530   0.24990   0.57350     1.000     0.500
            B      0.54720   0.75000   0.60120     1.000     0.510
            O      0.26730   0.24930   0.49140     1.000     0.400
            O      0.33240   0.97180   0.47940     1.000     0.340
            O      0.41060   0.46070   0.40190     1.000     0.390
            O      0.32890   0.12530   0.31560     1.000     0.410
            O      0.16430   0.52010   0.48130     1.000     0.410
            O      0.08960   0.05720   0.40590     1.000     0.440
            O      0.17700   0.36530   0.31720     1.000     0.500
            O      0.38300   0.33010   0.18650     1.000     0.380
            O      0.53850   0.91130   0.60660     1.000     0.520
            O      0.53370   0.16290   0.52260     1.000     0.290
            O      0.36090   0.17430   0.67640     1.000     0.330
            O      0.45040   0.40970   0.59650     1.000     0.350
            O      0.45750   0.67060   0.52610     1.000     0.450
            Cl     0.27410   0.74940   0.26180     1.000     0.920

            BOUNDS ON TWO THETA:    5.0  90.0
            LIMITS IMPOSED ON THE INDICES ARE:  +/-  7 +/-  7 +/- 11
            MAX. ABS. INTENSITY / VOLUME**2:      4.794833392    
            The INTENSITY cut off value is   1.00

               2-THETA      INTENSITY    D-SPACING   H   K   L
                14.68         17.74        6.0355    0   0   2
                14.69         31.05        6.0316    1   1   0
                16.43          6.14        5.3955    1   1   1
                20.80          1.07        4.2700    2   0   0
                20.82          3.41        4.2664    1   1   2
                22.08          7.65        4.0256    2   0   1
                25.55         57.91        3.4858    2   0   2
                25.59         21.68        3.4804    0   2   2
                26.63          4.36        3.3472    1   1   3
                29.60         50.75        3.0178    0   0   4
                29.62        100.00        3.0158    2   2   0
                30.53          5.43        2.9284    2   0   3
                33.18         13.42        2.7000    3   1   0
                33.20         33.03        2.6988    1   1   4
                33.21         36.34        2.6978    2   2   2
                33.25         20.69        2.6949    1   3   0
                34.03          3.38        2.6348    3   1   1
                34.09          4.17        2.6301    1   3   1
                36.46         10.25        2.4646    3   1   2
                36.46         10.41        2.4644    2   0   4
                36.49          3.77        2.4625    0   2   4
                36.51         18.57        2.4607    1   3   2
                40.24          1.56        2.2413    1   1   5
                40.28          1.17        2.2391    1   3   3
                42.33         11.71        2.1350    4   0   0
                42.37         44.21        2.1332    2   2   4
                42.44         10.12        2.1300    0   4   0
                44.38         28.13        2.0411    4   1   1
                44.40         27.29        2.0404    2   1   5
                44.41         25.37        2.0401    3   2   3
                44.42         27.31        2.0396    1   2   5
                44.44         28.92        2.0387    2   3   3
                44.48         26.25        2.0370    1   4   1
                45.06          1.16        2.0122    3   1   4
                45.06          2.91        2.0118    0   0   6
                45.09          1.14        2.0105    3   3   0
                45.75          6.96        1.9832    3   3   1
                47.65          3.44        1.9085    1   1   6
                47.68          2.03        1.9075    3   3   2
                47.72          1.11        1.9060    2   4   0
                48.27          2.70        1.8853    4   2   1
                50.12         10.44        1.8199    2   0   6
                50.13         15.35        1.8199    4   2   2
                50.15          3.85        1.8192    0   2   6
                50.19          8.49        1.8175    2   4   2
                50.76          4.20        1.7985    3   3   3
                50.77          1.90        1.7982    1   3   5
                52.50         19.34        1.7429    4   0   4
                52.59         23.54        1.7402    0   4   4
                53.11          3.05        1.7245    4   2   3
                54.82          2.59        1.6747    5   1   0
                54.86          9.47        1.6736    2   2   6
                54.87          6.15        1.6732    3   3   4
                54.95          3.63        1.6711    1   5   0
                55.39          1.74        1.6588    5   1   1
                55.52          3.48        1.6553    1   5   1
                57.07          1.16        1.6137    5   1   2
                57.09          3.16        1.6132    3   1   6
                57.10          1.08        1.6131    4   2   4
                57.14          4.06        1.6121    1   3   6
                57.16          3.02        1.6115    2   4   4
                57.20          2.80        1.6105    1   5   2
                58.74          2.66        1.5718    5   2   1
                58.75          2.59        1.5715    2   1   7
                58.77          2.52        1.5712    1   2   7
                58.77          2.78        1.5711    4   3   3
                58.81          2.18        1.5702    3   4   3
                58.85          2.52        1.5692    2   5   1
                59.82          3.28        1.5461    5   1   3
                59.87          1.80        1.5449    3   3   5
                59.94          3.10        1.5433    1   5   3
                61.45          2.75        1.5089    0   0   8
                61.49          5.43        1.5079    4   4   0
                61.98          1.86        1.4973    4   2   5
                63.53          4.20        1.4643    5   1   4
                63.54          3.92        1.4642    4   0   6
                63.56          4.15        1.4638    1   1   8
                63.57          1.73        1.4637    5   3   0
                63.60          4.20        1.4629    4   4   2
                63.62          2.20        1.4626    0   4   6
                63.64          2.71        1.4621    3   5   0
                63.65          3.52        1.4619    1   5   4
                65.62          1.47        1.4227    2   0   8
                65.63          1.58        1.4225    5   3   2
                65.71          2.02        1.4210    3   5   2
                66.10          1.51        1.4135    6   0   1
                67.12          1.75        1.3945    6   1   1
                67.16          1.68        1.3937    3   2   7
                67.17          1.84        1.3935    4   3   5
                67.19          1.69        1.3933    2   3   7
                67.21          1.42        1.3929    3   4   5
                67.29          1.48        1.3914    1   6   1
                67.63          1.14        1.3853    6   0   2
                67.66          1.73        1.3847    4   2   6
                67.72          1.57        1.3837    2   4   6
                68.26          2.34        1.3740    1   5   5
                69.65          5.51        1.3500    6   2   0
                69.68          9.87        1.3494    2   2   8
                69.71          9.63        1.3489    4   4   4
                69.80          4.33        1.3474    2   6   0
                71.78          1.13        1.3151    2   6   2
                72.17          1.31        1.3089    3   3   7
                73.58          1.58        1.2873    6   0   4
                73.59          1.64        1.2871    5   1   6
                73.70          2.57        1.2855    1   5   6
                75.06          1.40        1.2655    6   3   1
                75.07          1.24        1.2654    2   1   9
                75.08          1.43        1.2652    1   2   9
                75.10          1.10        1.2649    5   4   3
                75.14          1.57        1.2644    4   5   3
                75.19          1.13        1.2637    3   6   1
                77.45         12.08        1.2323    6   2   4
                77.46          5.36        1.2322    4   0   8
                77.53          6.31        1.2312    0   4   8
                77.60         11.03        1.2304    2   6   4
                81.28          2.05        1.1836    1   1  10
                81.33          1.11        1.1830    2   4   8
                81.34          1.15        1.1829    5   5   2
                81.39          1.16        1.1824    4   6   0
                81.77          1.40        1.1778    6   4   1
                83.29          3.37        1.1601    0   6   6
                83.70          2.06        1.1555    5   5   3
                83.80          1.01        1.1543    1   7   3
                86.90          1.22        1.1210    6   2   6
                86.93          1.98        1.1207    2   2  10
                87.55          1.24        1.1144    3   7   1
                88.79          2.37        1.1020    3   1  10
================================================================================
       XPOW Copyright 1993 Bob Downs, Ranjini Swaminathan and Kurt Bartelmehs
  For reference, see Downs et al. (1993) American Mineralogist 78, 1104-1107.

File: data/Exp_data/R060207_CIF.txt
      Leucophanite
Diffraction data computed using the structure from the paper listed below,
along with the cell parameters refined from single crystal data of R060207
      Grice J D, Hawthorne F C
      The Canadian Mineralogist 27 (1989) 193-197
      Refinement of the crystal structure of leucophanite

      CELL PARAMETERS:   7.3780  7.3780  9.9580   90.000   90.000   90.000
      SPACE GROUP: P2_12_12_1

           ATOM        X         Y         Z     OCCUPANCY  ISO(B)
            Ca     0.07880   0.64620   0.75990     1.000     0.779
            Na     0.10210   0.67820   0.24650     1.000     1.582
            Be     0.12000   0.35920   0.53070     1.000     0.218
            Si     0.10000   0.35800   0.02410     1.000     0.605
            Si     0.23710   0.99170   0.99940     1.000     0.618
            O      0.09120   0.35480   0.86450     1.000     0.829
            O      0.14830   0.15800   0.08950     1.000     0.792
            O      0.09860   0.91360   0.41110     1.000     0.795
            O      0.08000   0.91290   0.90300     1.000     0.776
            O      0.17690   0.16260   0.59350     1.000     0.766
            O      0.25530   0.50760   0.58920     1.000     0.800
            F      0.12160   0.35260   0.37290     1.000     1.253

            BOUNDS ON TWO THETA:    5.0  90.0
            LIMITS IMPOSED ON THE INDICES ARE:  +/-  6 +/-  6 +/-  9
            MAX. ABS. INTENSITY / VOLUME**2:      13.51922968    
            The INTENSITY cut off value is   1.00

               2-THETA      INTENSITY    D-SPACING   H   K   L
                14.94          4.57        5.9282    0   1   1
                14.94          8.60        5.9282    1   0   1
                17.81         11.28        4.9790    0   0   2
                19.21          4.20        4.6212    1   1   1
                24.72         34.19        3.6019    1   1   2
                25.75          5.78        3.4593    0   2   1
                25.75          5.67        3.4593    2   0   1
                27.02          1.85        3.2995    2   1   0
                27.02          1.61        3.2995    1   2   0
                28.50          2.68        3.1321    2   1   1
                28.50          1.65        3.1321    1   2   1
                29.51          3.52        3.0271    0   1   3
                29.51          4.92        3.0271    1   0   3
                30.15         16.59        2.9641    0   2   2
                30.15         18.07        2.9641    2   0   2
                32.56         48.21        2.7504    2   1   2
                32.56         51.79        2.7504    1   2   2
                34.38          7.62        2.6085    2   2   0
                36.08          1.50        2.4895    0   0   4
                37.67          1.44        2.3876    3   0   1
                38.15          4.63        2.3588    0   1   4
                38.15          4.17        2.3588    1   0   4
                38.47          1.73        2.3401    2   1   3
                38.47          1.82        2.3401    1   2   3
                38.59          7.83        2.3331    1   3   0
                38.59          8.26        2.3331    3   1   0
                38.98         23.83        2.3106    2   2   2
                39.68          2.36        2.2716    1   3   1
                39.68          1.65        2.2716    3   1   1
                40.13          4.42        2.2468    1   1   4
                40.93          9.00        2.2050    3   0   2
                40.93          9.82        2.2050    0   3   2
                42.80          1.94        2.1127    1   3   2
                42.80          1.12        2.1127    3   1   2
                44.16          1.97        2.0510    2   2   3
                45.65          9.92        1.9873    2   1   4
                45.65         10.23        1.9873    1   2   4
                48.07          1.43        1.8927    2   3   2
                48.07          1.13        1.8927    3   2   2
                49.41          5.13        1.8445    0   4   0
                49.41          4.20        1.8445    4   0   0
                50.69          3.58        1.8009    2   2   4
                51.04          2.37        1.7894    4   1   0
                51.04          2.09        1.7894    1   4   0
                51.92          1.23        1.7612    1   4   1
                51.92          1.40        1.7612    4   1   1
                52.19          1.30        1.7525    0   2   5
                52.19          1.37        1.7525    2   0   5
                52.54          1.09        1.7419    3   2   3
                52.63          8.56        1.7390    3   3   0
                53.85         12.79        1.7024    1   3   4
                53.85         14.74        1.7024    3   1   4
                54.49          2.38        1.6840    1   4   2
                54.49          3.41        1.6840    4   1   2
                55.36          2.00        1.6597    0   0   6
                55.72          3.69        1.6498    4   2   0
                55.72          4.51        1.6498    2   4   0
                56.01          4.73        1.6418    3   3   2
                58.34          2.58        1.5816    1   1   6
                58.38          1.40        1.5808    2   3   4
                58.38          1.07        1.5808    3   2   4
                58.61          1.66        1.5751    1   4   3
                61.19          1.33        1.5148    1   3   5
                62.66          3.20        1.4827    2   1   6
                62.66          3.77        1.4827    1   2   6
                66.81          5.03        1.4003    2   2   6
                67.40          1.06        1.3895    5   1   2
                68.19          1.48        1.3752    2   4   4
                69.51          1.93        1.3524    1   3   6
                69.51          1.68        1.3524    3   1   6
                71.41          5.36        1.3210    2   5   2
                71.41          5.06        1.3210    5   2   2
                72.47          4.73        1.3043    4   4   0
                75.33          1.71        1.2617    4   4   2
                76.54          1.67        1.2448    0   0   8
                77.65          2.21        1.2297    6   0   0
                77.65          2.00        1.2297    0   6   0
                78.62          2.80        1.2169    4   1   6
                78.62          2.36        1.2169    1   4   6
                79.90          2.01        1.2006    3   3   6
                79.92          1.62        1.2003    2   5   4
                79.92          1.50        1.2003    5   2   4
                81.71          1.03        1.1785    1   6   2
                85.49          1.24        1.1358    2   6   2
                85.49          1.15        1.1358    6   2   2
                86.67          1.44        1.1234    2   2   8
                86.74          1.19        1.1226    4   5   2
                88.73          1.06        1.1025    6   0   4
                89.17          2.21        1.0982    1   3   8
                89.17          2.17        1.0982    3   1   8
                89.96          1.89        1.0906    1   5   6
                89.96          1.75        1.0906    5   1   6
================================================================================
       XPOW Copyright 1993 Bob Downs, Ranjini Swaminathan and Kurt Bartelmehs
  For reference, see Downs et al. (1993) American Mineralogist 78, 1104-1107.

File: data/Exp_data/R060247_CIF.txt
      Brenkite
Diffraction data computed using the structure from the paper listed below, 
along with the cell parameters refined from the powder pattern of R060247
      Leufer U, Tillmanns E
      Tschermaks Mineralogische und Petrographische Mitteilungen 27 (1980) 261-266
      Die kristallstruktur von brenkit, Ca2F2CO3

      CELL PARAMETERS:   7.6380  7.5410  6.5500   90.000   90.000   90.000
      SPACE GROUP: Pbcn      

           ATOM        X         Y         Z     OCCUPANCY  ISO(B)
            Ca     0.32447   0.16198   0.46489     1.000     0.689
            C      0.00000   0.02830   0.25000     1.000     0.739
            O      0.00000   0.20020   0.25000     1.000     1.274
            O      0.36750   0.44510   0.32050     1.000     1.269
            F      0.37980   0.12050   0.10100     1.000     1.015

            BOUNDS ON TWO THETA:    0.0  90.0
            LIMITS IMPOSED ON THE INDICES ARE:  +/-  7 +/-  6 +/-  6
            MAX. ABS. INTENSITY / VOLUME**2:      7.221003141    
            The INTENSITY cut off value is   1.00

               2-THETA      INTENSITY    D-SPACING   H   K   L
                21.41          5.90        4.1510    1   1   1
                23.29          9.76        3.8190    2   0   0
                23.60          2.75        3.7705    0   2   0
                27.23         19.93        3.2750    0   0   2
                27.29         32.93        3.2678    0   2   1
                29.55         67.44        3.0226    2   1   1
                29.68         13.91        3.0100    1   0   2
                29.74         58.58        3.0043    1   2   1
                32.02        100.00        2.7955    1   1   2
                33.40          4.41        2.6831    2   2   0
                36.13         58.45        2.4861    2   0   2
                36.18          1.01        2.4829    2   2   1
                36.33         25.33        2.4725    0   2   2
                37.28         30.78        2.4122    3   1   0
                37.67         42.59        2.3877    1   3   0
                38.11         24.88        2.3611    2   1   2
                39.82         44.89        2.2636    3   1   1
                40.20         20.14        2.2433    1   3   1
                43.61          8.38        2.0755    2   2   2
                44.82         33.12        2.0224    1   1   3
                45.11          2.24        2.0101    3   0   2
                45.14         19.34        2.0084    3   2   1
                46.77         21.37        1.9422    3   1   2
                47.10         14.02        1.9294    1   3   2
                47.62         11.00        1.9095    4   0   0
                48.16         25.94        1.8894    0   2   3
                48.27         11.52        1.8852    0   4   0
                49.59         16.90        1.8383    2   1   3
                49.71         47.67        1.8341    1   2   3
                50.37          8.60        1.8117    0   4   1
                51.06         50.06        1.7888    3   3   0
                51.29         37.70        1.7813    4   1   1
                51.72          2.43        1.7676    2   3   2
                51.87         36.17        1.7628    1   4   1
                53.07          4.54        1.7256    3   3   1
                54.16          8.76        1.6935    2   2   3
                54.26          4.65        1.6905    2   4   0
                55.72          4.23        1.6496    4   0   2
                56.17          2.42        1.6375    0   0   4
                56.31         13.59        1.6339    0   4   2
                56.88          9.13        1.6187    3   1   3
                57.16          1.54        1.6115    4   1   2
                57.57          1.54        1.6011    1   0   4
                58.82         22.08        1.5699    3   3   2
                61.34          2.50        1.5113    4   2   2
                61.75          1.00        1.5022    2   4   2
                61.76          2.04        1.5020    0   2   4
                62.98          5.20        1.4759    2   1   4
                63.08          6.22        1.4737    1   2   4
                63.77          1.11        1.4595    5   1   1
                65.40          1.01        1.4269    0   4   3
                66.19          8.06        1.4119    4   1   3
                66.68          2.42        1.4026    1   4   3
                67.71          2.44        1.3839    5   2   1
                67.97          4.09        1.3791    4   3   2
                68.08          2.19        1.3772    3   0   4
                68.20          2.39        1.3751    3   4   2
                68.39          3.32        1.3717    2   5   1
                68.97          1.98        1.3616    5   1   2
                69.36          2.50        1.3548    3   1   4
                69.74          1.36        1.3484    1   5   2
                70.06          8.32        1.3431    4   2   3
                70.15          3.39        1.3416    4   4   0
                70.44          2.26        1.3367    2   4   3
                72.39          1.32        1.3054    5   3   0
                72.90          1.30        1.2976    3   5   0
                73.32          1.70        1.2912    2   3   4
                73.43          2.97        1.2895    2   5   2
                74.54          5.09        1.2730    6   0   0
                75.67          2.58        1.2568    0   6   0
                76.66          1.08        1.2430    4   0   4
                77.07          6.46        1.2374    0   2   5
                77.27          1.51        1.2348    5   1   3
                77.41          2.33        1.2328    6   1   1
                77.89          2.51        1.2265    4   1   4
                78.01          1.71        1.2249    1   5   3
                78.17          4.85        1.2227    2   1   5
                78.27          3.05        1.2215    1   2   5
                78.35          1.15        1.2204    1   4   4
                78.95          5.16        1.2127    5   3   2
                79.33          2.92        1.2078    3   3   4
                80.44          1.30        1.1938    2   6   0
                80.93          5.37        1.1879    5   2   3
                81.04          1.62        1.1865    6   0   2
                81.57          8.98        1.1802    2   5   3
                81.82          1.42        1.1772    2   2   5
                81.91          1.37        1.1762    2   4   4
                82.14          3.87        1.1734    0   6   2
                82.25          2.65        1.1721    6   1   2
                82.62          4.43        1.1679    5   4   1
                82.89          7.54        1.1647    4   5   1
                83.32          1.15        1.1598    1   6   2
                84.08          6.91        1.1512    3   1   5
                85.87          1.50        1.1318    6   2   2
                86.84          3.45        1.1216    2   6   2
                87.44          5.81        1.1155    3   5   3
                87.56          4.55        1.1142    4   3   4
                87.84          1.94        1.1114    2   3   5
================================================================================
       XPOW Copyright 1993 Bob Downs, Ranjini Swaminathan and Kurt Bartelmehs
  For reference, see Downs et al. (1993) American Mineralogist 78, 1104-1107.

File: data/Exp_data/R060248_CIF.txt
      Cebaite-(Ce)
Diffraction data computed using the structure from the paper listed below,
along with the cell parameters refined from single crystal data of R060248
      Yang Z
      Neues Jahrbuch fur Mineralogie, Monatshefte 1995 (1995) 56-64
      Structure redetermination of natural cebaite-(Ce), Ba3Ce2(CO3)5F2
      Locality: Bayan Obo REE-Nb-Fe deposit, Inner Mongolia, China

      CELL PARAMETERS:  21.4170  5.0804 13.2890   90.000   94.943   90.000
      SPACE GROUP: C2/m      

           ATOM        X         Y         Z     OCCUPANCY  ISO(B)
            Ba     0.00000   0.00000   0.00000     1.000     1.894
            Ba     0.19280   0.00000   0.60060     1.000     1.479
            Ba     0.00000   0.50000   0.50000     1.000     1.510
            Ba     0.31300   0.00000   0.90470     1.000     1.529
            Ce     0.10510   0.00000   0.28740     1.000     1.215
            Ce     0.40020   0.00000   0.18540     1.000     1.188
            C      0.54160   0.00000   0.20110     1.000     1.239
            C      0.24560   0.00000   0.27550     1.000     1.601
            C      0.04790   0.00000   0.64500     1.000     1.454
            C      0.16020   0.00000   0.90360     1.000     1.324
            C      0.34940   0.00000   0.54080     1.000     1.381
            O      0.01220   0.27950   0.18510     1.000     1.703
            O      0.12140   0.28180   0.44150     1.000     1.902
            O      0.00980   0.00000   0.38560     1.000     2.234
            O      0.21600   0.21540   0.27520     1.000     1.872
            O      0.30690   0.00000   0.28230     1.000     2.045
            O      0.40060   0.00000   0.76630     1.000     1.826
            O      0.07740   0.22250   0.65830     1.000     1.950
            O      0.10240   0.00000   0.86960     1.000     1.809
            O      0.18970   0.22190   0.91660     1.000     1.923
            O      0.29440   0.00000   0.49720     1.000     1.805
            F      0.12510   0.00000   0.11270     1.000     2.022
            F      0.42690   0.00000   0.01460     1.000     2.377

            BOUNDS ON TWO THETA:    5.0  90.0
            LIMITS IMPOSED ON THE INDICES ARE:  +/- 19 +/-  4 +/- 12
            MAX. ABS. INTENSITY / VOLUME**2:      62.83508459    
            The INTENSITY cut off value is   1.00

               2-THETA      INTENSITY    D-SPACING   H   K   L
                 8.29          1.14       10.6687    2   0   0
                16.62          3.08        5.3343    4   0   0
                21.11          2.26        4.2081   -2   0   3
                22.20         85.41        4.0036   -3   1   1
                22.29         39.93        3.9891    4   0   2
                24.81          1.79        3.5881   -3   1   2
                27.36        100.00        3.2596    1   1   3
                27.43         46.04        3.2518   -6   0   2
                27.52         21.27        3.2413   -2   0   4
                33.02          2.24        2.7131   -5   1   3
                33.06          1.21        2.7098    4   0   4
                34.18          6.10        2.6233   -2   0   5
                34.48          1.25        2.6011   -7   1   1
                35.33         22.95        2.5402    0   2   0
                35.50         41.46        2.5291    7   1   1
                37.42          1.49        2.4032    8   0   2
                40.15          1.61        2.2458    4   2   1
                41.02          1.35        2.2003    8   0   3
                41.43          1.12        2.1795    7   1   3
                42.08          1.50        2.1473   -9   1   1
                42.18         31.74        2.1427    4   2   2
                42.36         13.77        2.1337   10   0   0
                42.50         29.20        2.1270   -5   1   5
                42.55         15.26        2.1249    2   0   6
                43.42          1.09        2.0840  -10   0   2
                44.00          1.18        2.0581   -6   2   1
                44.64          1.61        2.0300   -1   1   6
                45.23          1.37        2.0049    4   2   3
                45.30         18.63        2.0018   -6   2   2
                45.36         19.58        1.9994   -2   2   4
                45.48          8.50        1.9945    8   0   4
                45.49         18.36        1.9939    5   1   5
                45.49         17.13        1.9939   -9   1   3
                47.64          1.42        1.9090   -6   2   3
                51.38         10.56        1.7783   -1   1   7
                51.42          5.04        1.7770   -8   0   6
                51.44          1.63        1.7763   11   1   1
                56.12          8.23        1.6388   -3   3   1
                56.31          6.83        1.6338   10   2   0
                56.42          6.34        1.6308   11   1   3
                56.46          6.06        1.6298    2   2   6
                56.61          2.42        1.6259  -12   0   4
                56.81          3.20        1.6206   -4   0   8
                58.46          1.26        1.5788   -1   1   8
                58.69          6.73        1.5732    1   3   3
                58.87          5.60        1.5687    8   2   4
                58.98          4.70        1.5661  -13   1   1
                63.53          5.61        1.4644    7   3   1
                63.84          2.05        1.4580   14   0   2
                63.94          3.30        1.4561   -8   2   6
                64.07          1.51        1.4533    6   0   8
                68.35          5.27        1.3723   -5   3   5
                68.52          4.28        1.3694  -12   2   4
                68.62          4.51        1.3676    9   1   7
                68.70          3.50        1.3663   -4   2   8
                68.80          3.24        1.3645    3   1   9
                68.80          2.71        1.3645  -11   1   7
                70.57          4.68        1.3345    5   3   5
                70.57          3.17        1.3345   -9   3   3
                70.87          1.28        1.3297   12   0   6
                70.87          1.55        1.3297  -16   0   2
                71.19          2.95        1.3245   -7   1   9
                71.22          1.57        1.3240    0   0  10
                74.74          2.91        1.2701    0   4   0
                75.13          4.23        1.2645   14   2   2
                75.18          3.05        1.2637   -1   3   7
                75.34          2.88        1.2614    6   2   8
                75.44          2.03        1.2601  -15   1   5
                79.14          2.15        1.2102    4   4   2
                79.36          1.72        1.2074   11   3   3
                79.61          1.23        1.2042   17   1   1
                81.33          2.60        1.1831   -6   4   2
                81.37          1.82        1.1826   -2   4   4
                81.55          2.02        1.1804  -13   3   1
                81.75          1.22        1.1781   12   2   6
                81.75          1.09        1.1781  -16   2   2
                81.80          1.78        1.1774   15   1   5
                82.09          2.09        1.1741    0   2  10
                82.31          1.69        1.1715   -3   1  11
                89.88          1.86        1.0914   10   4   0
================================================================================
       XPOW Copyright 1993 Bob Downs, Ranjini Swaminathan and Kurt Bartelmehs
  For reference, see Downs et al. (1993) American Mineralogist 78, 1104-1107.
