Repository: bjzgcai/Phase_identification_refinement

# Data Directory

This directory is the expected local location for external data. The public repository does not redistribute the full datasets.

## Included

```text
Exp_data/             RRUFF experimental spectra and matching *_CIF.txt files, external
MP_data/              MP-derived reference spectra / CIF text files, external
mp_spacegroup.json    MP metadata and CIF strings, external and ignored by Git
entries_dict.json     label-to-mp-id mapping, external and ignored by Git
match.txt             RRUFF-to-MP strict matching pairs, if permitted
```

File: data/Exp_data/R060262_CIF.txt
      Chalcostibite
Diffraction data computed using the structute from the paper listed below,
along with the cell parameters refined from single crystal data of R060262
      Kyono A, Kimata M
      American Mineralogist 90 (2005) 162-165
      Crystal structures of chalcostibite (CuSbS2) and emplectite (CuBiS2): Structural
      relationship of stereochemical activity between chalcostibite and emplectite

      CELL PARAMETERS:   6.0220  3.7970 14.5000   90.000   90.000   90.000
      SPACE GROUP: Pnma      

           ATOM        X         Y         Z     OCCUPANCY  ISO(B)
            Cu     0.74780   0.75000   0.17240     1.000     2.369
            Sb     0.22600   0.25000   0.06333     1.000     1.903
            S      0.62210   0.25000   0.09500     1.000     1.808
            S      0.12940   0.75000   0.17560     1.000     1.824

            BOUNDS ON TWO THETA:    5.0  90.0
            LIMITS IMPOSED ON THE INDICES ARE:  +/-  5 +/-  3 +/- 13
            MAX. ABS. INTENSITY / VOLUME**2:      51.39487917    
            The INTENSITY cut off value is   1.00

               2-THETA      INTENSITY    D-SPACING   H   K   L
                12.21         22.43        7.2500    0   0   2
                19.16          7.63        4.6324    1   0   2
                24.23          4.09        3.6732    0   1   1
                24.56         12.24        3.6250    0   0   4
                28.46        100.00        3.1358    1   1   1
                28.75         80.40        3.1057    1   0   4
                29.67         61.10        3.0110    2   0   0
                29.93         87.96        2.9858    0   1   3
                30.32         14.16        2.9481    2   0   1
                30.44          5.09        2.9366    1   1   2
                32.19          4.71        2.7807    2   0   2
                34.32          2.40        2.6128    1   0   5
                35.11          7.86        2.5557    2   0   3
                37.41          1.85        2.4040    1   1   4
                38.15          1.97        2.3592    2   1   0
                38.88          1.18        2.3162    2   0   4
                39.08         56.59        2.3047    0   1   5
                40.20          9.40        2.2434    2   1   2
                40.21         10.28        2.2428    1   0   6
                42.64         30.71        2.1201    2   1   3
                45.62          1.58        1.9884    3   0   1
                47.92         25.03        1.8985    0   2   0
                49.64          1.16        1.8366    0   2   2
                49.83         34.29        1.8301    2   1   5
                50.17          4.29        1.8184    0   1   7
                50.34         12.45        1.8125    0   0   8
                51.91         30.55        1.7615    3   1   1
                52.06          1.01        1.7567    1   2   2
                52.08         24.95        1.7561    3   0   4
                52.57          8.59        1.7408    1   1   7
                54.34          7.42        1.6882    2   1   6
                54.57          1.72        1.6818    0   2   4
                55.13          2.35        1.6659    3   1   3
                56.84         17.71        1.6198    1   2   4
                57.38         13.57        1.6059    2   2   0
                57.76          2.97        1.5962    2   2   1
                57.85          2.79        1.5939    3   1   4
                58.90          1.42        1.5679    2   2   2
                59.53          9.66        1.5529    2   0   8
                60.78          2.27        1.5240    2   2   3
                61.60          1.63        1.5055    4   0   0
                64.28          3.89        1.4491    1   2   6
                64.73         13.67        1.4401    1   1   9
                68.25          1.12        1.3741    4   1   2
                69.78          3.51        1.3477    3   1   7
                69.93          1.29        1.3453    3   0   8
                69.99          1.58        1.3443    4   1   3
                72.04          6.21        1.3110    0   2   8
                72.33          1.33        1.3064    2   0  10
                73.45         12.96        1.2891    3   2   4
                75.42          3.57        1.2604    4   1   5
                77.32          3.22        1.2341    1   3   1
                78.05          3.08        1.2244    0   3   3
                79.79          6.06        1.2020    2   2   8
                80.52          5.72        1.1929    3   1   9
                81.19          2.39        1.1847    1   0  12
                83.30          3.37        1.1600    0   3   5
                83.47          1.41        1.1581    4   0   8
                84.12          1.05        1.1507    2   1  11
                84.69          3.59        1.1444    5   1   1
                84.83          3.10        1.1430    5   0   4
                85.64          2.35        1.1342    2   3   3
                85.67          1.87        1.1339    5   1   2
                89.23          1.02        1.0976    3   2   8
================================================================================
       XPOW Copyright 1993 Bob Downs, Ranjini Swaminathan and Kurt Bartelmehs
  For reference, see Downs et al. (1993) American Mineralogist 78, 1104-1107.

File: data/Exp_data/R060416_CIF.txt
      Sodalite
Diffraction data computed using the structure from the paper listed below, 
along with the cell parameters refined from the powder pattern of R060416
      Hassan I, Antao S M, Parise J B
      American Mineralogist 89 (2004) 359-364
      Sodalite: High-temperature structures obtained from synchrotron radiation
      and Rietveld refinements
      Sample: T = 28 C

      CELL PARAMETERS:   8.8808  8.8808  8.8808   90.000   90.000   90.000
      SPACE GROUP: P-43n     

           ATOM        X         Y         Z     OCCUPANCY  ISO(B)
            Na     0.17790   0.17790   0.17790     1.000     1.398
            Al     0.25000   0.00000   0.50000     1.000     0.403
            Si     0.25000   0.50000   0.00000     1.000     0.403
            O      0.13974   0.15013   0.43895     1.000     0.189
            Cl     0.00000   0.00000   0.00000     1.000     1.895

            BOUNDS ON TWO THETA:    5.0  90.0
            LIMITS IMPOSED ON THE INDICES ARE:  +/-  8 +/-  8 +/-  8
            MAX. ABS. INTENSITY / VOLUME**2:      22.23513398    
            The INTENSITY cut off value is   1.00

               2-THETA      INTENSITY    D-SPACING   H   K   L
                14.10         32.72        6.2797    1   1   0
                20.00          5.71        4.4404    2   0   0
                22.39          1.09        3.9716    2   1   0
                24.55        100.00        3.6256    2   1   1
                31.87          8.99        2.8083    3   1   0
                35.00         18.58        2.5637    2   2   2
                37.91         20.39        2.3735    3   2   1
                40.64          1.36        2.2202    4   0   0
                43.22         13.96        2.0932    3   3   0
                43.22         18.69        2.0932    4   1   1
                45.69          4.77        1.9858    4   2   0
                48.05          3.64        1.8934    3   3   2
                50.34          3.40        1.8128    4   2   2
                52.54          3.49        1.7417    4   3   1
                56.78          2.97        1.6214    5   2   1
                58.82         11.06        1.5699    4   4   0
                60.82          3.22        1.5230    5   3   0
                60.82          2.64        1.5230    4   3   3
                62.78          2.99        1.4801    6   0   0
                62.78          7.20        1.4801    4   4   2
                64.70          9.57        1.4407    5   3   2
                68.47          3.91        1.3703    5   4   1
                70.31          3.79        1.3388    6   2   2
                72.14          4.33        1.3094    6   3   1
                73.94          3.05        1.2818    4   4   4
                79.27          1.87        1.2085    5   5   2
                79.27          4.79        1.2085    7   2   1
                79.27          3.18        1.2085    6   3   3
                82.77          2.43        1.1661    7   3   0
                86.24          1.05        1.1279    7   3   2
                86.24          3.32        1.1279    6   5   1
                89.70          1.09        1.0931    8   1   1
                89.70          1.14        1.0931    7   4   1
================================================================================
       XPOW Copyright 1993 Bob Downs, Ranjini Swaminathan and Kurt Bartelmehs
  For reference, see Downs et al. (1993) American Mineralogist 78, 1104-1107.

File: data/Exp_data/R060548_CIF.txt
      Fluorite
Diffraction data computed using the structure from the paper listed below, 
along with the cell parameters refined from the powder pattern of R060548
      Speziale S, Duffy T S
      Physics and Chemistry of Minerals 29 (2002) 465-472
      Single-crystal elastic constants of fluorite (CaF2) to 9.3 GPa
      Sample: P = 0 GPa

      CELL PARAMETERS:   5.4646  5.4646  5.4646   90.000   90.000   90.000
      SPACE GROUP: Fm3m      

           ATOM        X         Y         Z     OCCUPANCY  ISO(B)
            Ca     0.00000   0.00000   0.00000     1.000     1.300
            F      0.25000   0.25000   0.25000     1.000     1.000

            BOUNDS ON TWO THETA:    5.0  90.0
            LIMITS IMPOSED ON THE INDICES ARE:  +/-  5 +/-  5 +/-  5
            MAX. ABS. INTENSITY / VOLUME**2:      36.10785601    
            The INTENSITY cut off value is   1.00

               2-THETA      INTENSITY    D-SPACING   H   K   L
                28.29         91.57        3.1550    1   1   1
                47.03        100.00        1.9320    2   2   0
                55.80         28.89        1.6476    3   1   1
                68.71         10.85        1.3661    4   0   0
                75.89          8.76        1.2537    3   3   1
                87.44         17.34        1.1155    4   2   2
================================================================================
       XPOW Copyright 1993 Bob Downs, Ranjini Swaminathan and Kurt Bartelmehs
  For reference, see Downs et al. (1993) American Mineralogist 78, 1104-1107.

File: data/Exp_data/R060577_CIF.txt
      Bobjonesite
Diffraction data computed using the structure from the paper listed below, 
along with the cell parameters refined from single crystal data of 060577
      Schindler M, Hawthorne F C, Huminicki D M C, Haynes P, Grice J D, Evans H T
      The Canadian Mineralogist 41 (2003) 83-90
      Bobjonesite, VO(SO4)(H2O)3, a new mineral species from Temple Mountain,
      Emery County, Utah, U.S.A.
      Locality: Temple Mountain, Emery County, Utah, USA

      CELL PARAMETERS:   7.3920  7.4080 12.0600   90.000  106.540   90.000
      SPACE GROUP: P2_1/n    

           ATOM        X         Y         Z     OCCUPANCY  ISO(B)
            V      0.56808   0.28298  -0.12525     1.000     1.169
            S      0.22910   0.35900  -0.01264     1.000     1.026
            O      0.44780   0.40630  -0.22600     1.000     2.495
            O      0.75770   0.10280   0.01280     1.000     1.595
            O      0.44160   0.03980  -0.16960     1.000     2.053
            O      0.76140   0.20420  -0.20810     1.000     1.895
            O      0.76270   0.45730  -0.03560     1.000     2.053
            O      0.42300   0.30120  -0.00860     1.000     1.421
            O      0.15760   0.23500   0.05960     1.000     1.658
            O      0.10730   0.35740  -0.13100     1.000     1.974
            H      0.88000   0.15200   0.05700     1.000     1.579
            H      0.80300  -0.01200  -0.00900     1.000     1.579
            H      0.35400  -0.00100  -0.12700     1.000     1.579
            H      0.91500   0.51200   0.25300     1.000     1.579
            H      0.72600   0.22600  -0.29170     1.000     1.579
            H      0.88900   0.25100  -0.17200     1.000     1.579

            BOUNDS ON TWO THETA:    5.0  90.0
            LIMITS IMPOSED ON THE INDICES ARE:  +/-  6 +/-  6 +/- 10
            MAX. ABS. INTENSITY / VOLUME**2:      8.610411824    
            The INTENSITY cut off value is   1.00

               2-THETA      INTENSITY    D-SPACING   H   K   L
                12.66          4.65        6.9934   -1   0   1
                14.20         41.30        6.2373    0   1   1
                15.33         51.00        5.7805    0   0   2
                16.43         34.98        5.3958    1   0   1
                17.44          8.46        5.0853   -1   1   1
                19.48        100.00        4.5573    0   1   2
                20.36         59.58        4.3615    1   1   1
                22.92         15.32        3.8807   -1   0   3
                24.03         19.95        3.7040    0   2   0
                25.13          2.11        3.5431    2   0   0
                25.25         11.37        3.5274    0   2   1
                25.47         41.07        3.4967   -2   0   2
                25.92          1.66        3.4376   -1   1   3
                26.06          4.48        3.4187    0   1   3
                26.97          8.23        3.3065   -2   1   1
                27.17         26.84        3.2826    1   2   0
                27.24          1.90        3.2732   -1   2   1
                27.91         14.53        3.1963    2   1   0
                28.22         14.37        3.1621   -2   1   2
                28.62          1.42        3.1187    0   2   2
                29.25         23.53        3.0537    1   2   1
                29.37          2.93        3.0415    1   0   3
                29.47          5.67        3.0313   -1   2   2
                30.94          1.85        2.8902    0   0   4
                31.44          6.45        2.8453   -2   1   3
                31.81         25.06        2.8136    1   1   3
                33.11          5.15        2.7054    1   2   2
                33.21          3.02        2.6979    2   0   2
                33.27          4.24        2.6926    0   1   4
                33.56          6.98        2.6705    0   2   3
                33.99         16.44        2.6373   -2   0   4
                34.28          7.76        2.6160   -2   2   1
                35.41          2.11        2.5350    2   1   2
                36.15         10.19        2.4846   -2   1   4
                36.60          9.73        2.4554   -3   0   1
                37.23         10.02        2.4149    0   3   1
                37.98          6.23        2.3690   -2   2   3
                38.61          5.41        2.3318    1   3   0
                38.62          3.74        2.3311   -3   0   3
                38.63          2.76        2.3307   -3   1   1
                38.70          8.58        2.3268   -1   2   4
                38.80          1.89        2.3209    1   1   4
                39.32          1.53        2.2915   -1   1   5
                39.55          3.28        2.2786    0   2   4
                41.12          1.80        2.1949    3   0   1
                41.40         11.62        2.1807    2   2   2
                43.77          1.19        2.0683   -3   1   4
                44.41          4.24        2.0399    1   2   4
                44.41          3.54        2.0398   -3   2   2
                44.73          3.19        2.0259    2   3   0
                45.55          2.20        1.9916    3   2   0
                45.82          5.67        1.9804    2   0   4
                46.00          2.68        1.9729   -3   2   3
                46.49          1.09        1.9535   -3   0   5
                46.77          1.89        1.9424    2   3   1
                46.82          1.45        1.9404   -2   0   6
                47.16          6.53        1.9270   -2   3   3
                47.17          2.65        1.9268    0   0   6
                47.24          2.34        1.9242   -2   2   5
                47.42         12.57        1.9171    1   3   3
                47.52          5.29        1.9132    2   1   4
                48.17          6.30        1.8890   -3   1   5
                48.19          4.48        1.8883    3   2   1
                48.50          4.36        1.8770   -2   1   6
                48.84          1.75        1.8648    0   1   6
                50.76          1.28        1.7986    3   0   3
                51.24          1.77        1.7829    1   2   5
                51.75          1.78        1.7665   -1   2   6
                52.22          3.94        1.7517    1   4   1
                52.33          1.34        1.7483   -4   0   4
                52.39          2.02        1.7464    2   2   4
                53.25          1.08        1.7204   -1   0   7
                53.30          2.58        1.7188   -2   2   6
                53.88          4.67        1.7016   -4   1   4
                54.10          1.76        1.6951   -3   3   3
                54.64          1.19        1.6797    2   1   5
                54.71          1.65        1.6777    1   4   2
                54.93          2.90        1.6714   -1   4   3
                55.01          1.89        1.6692    0   4   3
                55.50          1.49        1.6557   -2   4   1
                55.59          6.48        1.6533   -4   2   2
                56.03          1.42        1.6413    2   4   0
                56.06          1.26        1.6405    3   3   1
                56.20          1.41        1.6366   -2   4   2
                56.38          1.07        1.6320   -4   2   3
                56.91          1.16        1.6179    3   2   3
                57.15          1.24        1.6118   -4   1   5
                58.07          1.12        1.5884   -3   2   6
                58.70          1.78        1.5730    4   0   2
                59.22          2.20        1.5603   -1   2   7
                59.26          2.28        1.5593    0   4   4
                59.28          1.44        1.5588   -1   3   6
                59.87          2.25        1.5449    2   3   4
                60.04          3.05        1.5409   -4   0   6
                60.42          1.66        1.5321   -3   3   5
                60.70          1.02        1.5257   -2   3   6
                60.92          2.68        1.5207    2   0   6
                60.99          1.70        1.5191    0   3   6
                63.86          1.18        1.4577   -5   0   1
                64.26          2.98        1.4494   -1   5   1
                64.46          1.03        1.4455    0   4   5
                64.48          1.69        1.4451    0   0   8
                64.51          1.56        1.4446   -5   1   3
                64.59          1.05        1.4430    2   4   3
                67.26          1.28        1.3921   -1   2   8
                68.33          2.12        1.3728    0   3   7
                68.95          1.03        1.3619   -1   4   6
                69.27          1.56        1.3564   -5   2   1
                69.71          1.18        1.3489    4   0   4
                69.85          2.50        1.3466   -5   2   4
                70.22          1.07        1.3404    2   5   1
                70.26          1.82        1.3397   -2   4   6
                71.03          2.17        1.3271    4   1   4
                72.20          1.00        1.3085   -5   2   5
                72.23          1.76        1.3080   -4   4   2
                74.50          1.46        1.2736    2   2   7
                78.87          1.04        1.2136    0   2   9
                79.77          1.69        1.2022   -1   6   2
                81.50          1.28        1.1810    6   0   0
                81.54          1.05        1.1805    4   2   5
                81.54          1.14        1.1805   -3   5   5
                83.01          1.04        1.1634   -2   4   8
                84.89          1.44        1.1423    0   1  10
================================================================================
       XPOW Copyright 1993 Bob Downs, Ranjini Swaminathan and Kurt Bartelmehs
  For reference, see Downs et al. (1993) American Mineralogist 78, 1104-1107.

File: data/Exp_data/R060624_CIF.txt
      Metamunirite
Diffraction data computed using the structure from the paper listed below, 
along with the cell parameters refined from the powder pattern of R060624
      Kato K, Takayama E
      Acta Crystallographica B40 (1984) 102-105
      Das entwaesserungsverhalten des natriummetavanadatdihydrats und die
      kristallstruktur des beta-natriummetavanadats
      Note: anisoB's corrected from ICSD

      CELL PARAMETERS:  14.2000  3.6700  5.5400   90.000   90.000   90.000
      SPACE GROUP: Pnma      

           ATOM        X         Y         Z     OCCUPANCY  ISO(B)
            Na     0.33030   0.25000  -0.11500     1.000     1.600
            V      0.08440   0.25000  -0.07600     1.000     0.600
            O      0.18400   0.25000   0.10000     1.000     1.700
            O      0.11000   0.25000  -0.37300     1.000     1.700
            O     -0.05200   0.25000   0.00600     1.000     1.500

            BOUNDS ON TWO THETA:    0.0  90.0
            LIMITS IMPOSED ON THE INDICES ARE:  +/- 13 +/-  3 +/-  5
            MAX. ABS. INTENSITY / VOLUME**2:      20.30204867    
            The INTENSITY cut off value is   1.00

               2-THETA      INTENSITY    D-SPACING   H   K   L
                12.47         17.23        7.1000    2   0   0
                17.18        100.00        5.1611    1   0   1
                20.33          5.17        4.3677    2   0   1
                24.74          7.88        3.5987    3   0   1
                25.08         25.54        3.5500    4   0   0
                27.36         29.82        3.2602    2   1   0
                29.19         22.40        3.0596    0   1   1
                29.87         36.74        2.9909    1   1   1
                29.89         30.45        2.9890    4   0   1
                31.85          2.68        2.8098    2   1   1
                32.32         14.54        2.7700    0   0   2
                32.95          2.88        2.7188    1   0   2
                34.76          4.02        2.5806    2   0   2
                34.92          4.33        2.5695    3   1   1
                35.17         11.98        2.5516    4   1   0
                35.52          6.48        2.5273    5   0   1
                37.62          6.61        2.3907    3   0   2
                38.02          2.62        2.3667    6   0   0
                38.86          9.65        2.3176    4   1   1
                41.49          1.35        2.1764    6   0   1
                42.84          2.44        2.1109    2   1   2
                45.27         12.72        2.0032    3   1   2
                45.61          1.68        1.9890    6   1   0
                47.75         10.11        1.9049    7   0   1
                48.64          2.23        1.8720    6   1   1
                49.68         17.71        1.8350    0   2   0
                49.79          2.65        1.8312    1   0   3
                50.74          1.92        1.7994    6   0   2
                51.11          1.88        1.7872    2   0   3
                51.48          3.26        1.7750    8   0   0
                52.45         10.00        1.7446    5   1   2
                52.96          6.96        1.7290    1   2   1
                54.27          3.11        1.6904    8   0   1
                55.72          7.12        1.6496    0   1   3
                56.14         10.09        1.6383    4   0   3
                56.27          1.08        1.6347    3   2   1
                56.45          3.56        1.6301    4   2   0
                57.34          1.74        1.6068    2   1   3
                57.69          8.93        1.5979    8   1   0
                59.07          5.64        1.5638    4   2   1
                60.52          3.07        1.5298    0   2   2
                60.91          1.16        1.5210    1   2   2
                62.04          4.06        1.4960    4   1   3
                62.10          4.02        1.4947    7   1   2
                62.11          1.07        1.4945    8   0   2
                62.55          2.50        1.4849    5   2   1
                63.96          2.44        1.4556    3   2   2
                66.70          6.06        1.4023    9   1   1
                67.69          1.94        1.3841    8   1   2
                69.45          3.23        1.3533    6   1   3
                70.90          1.95        1.3293    3   0   4
                71.37          4.31        1.3216    7   2   1
                72.99          1.02        1.2962    1   2   3
                73.37          1.57        1.2904    1   1   4
                73.75          1.01        1.2848    6   2   2
                74.05          1.11        1.2803    2   2   3
                74.08          1.52        1.2799    7   1   3
                74.09          2.62        1.2797    8   0   3
                74.35          1.47        1.2758    8   2   0
                76.64          1.58        1.2433    8   2   1
                78.22          5.44        1.2221    4   2   3
                78.59          1.48        1.2172    4   1   4
                80.73          1.19        1.1904    1   3   1
                81.68          2.36        1.1789    5   1   4
                89.81          1.09        1.0920    7   1   4
================================================================================
       XPOW Copyright 1993 Bob Downs, Ranjini Swaminathan and Kurt Bartelmehs
  For reference, see Downs et al. (1993) American Mineralogist 78, 1104-1107.

File: data/Exp_data/R060628_CIF.txt
      Neptunite
Diffraction data computed using the structure from the paper listed below, 
along with the cell parameters refined from single crystal data of 060628
      Kunz M, Armbruster T, Lager G A, Schultz A J, Goyette R J,
      Lottermoser W, Amthauer G
      Physics and Chemistry of Minerals 18 (1991) 199-213
      Fe, Ti ordering and octahedral distortions in acentric neptunite:
      temperature dependent X-ray and neutron structure refinements
      and Mossbauer Spectroscopy
      Sample: T = 15 K

      CELL PARAMETERS:  16.4410 12.4880  9.9830   90.000  115.630   90.000
      SPACE GROUP: Cc        

           ATOM        X         Y         Z     OCCUPANCY  ISO(B)
            Na     0.26590   0.19580   0.31050     1.000     0.584
            Na    -0.26080  -0.19950  -0.30170     1.000     0.436
            K      0.00000   0.42060   0.25000     1.000     0.699
            Li     0.50250   0.43600   0.25500     1.000     0.838
            Ti     0.34280   0.32620   0.10320     1.000     0.173
            Fe    -0.33680  -0.31490  -0.09460     1.000     0.143
            Ti     0.09000   0.05000   0.11750     1.000     0.123
            Fe    -0.08700  -0.06230  -0.11070     1.000     0.254
            Si     0.14650   0.40820   0.05990     1.000     0.205
            Si    -0.14390  -0.40580  -0.05990     1.000     0.205
            Si     0.52470   0.22580   0.08430     1.000     0.212
            Si    -0.52160  -0.22800  -0.08690     1.000     0.212
            Si     0.77020   0.47200   0.10740     1.000     0.197
            Si    -0.76950  -0.47450  -0.11000     1.000     0.197
            Si     0.89540   0.15120   0.07960     1.000     0.189
            Si    -0.89510  -0.14940  -0.08500     1.000     0.189
            O      0.95690   0.04980   0.06950     1.000     0.291
            O     -0.95080  -0.04610  -0.07390     1.000     0.291
            O      0.45590   0.32430   0.07120     1.000     0.305
            O     -0.45610  -0.32870  -0.06850     1.000     0.305
            O      0.10850   0.16810   0.25750     1.000     0.355
            O     -0.11040  -0.17000  -0.26830     1.000     0.355
            O      0.37050   0.43060   0.22230     1.000     0.375
            O     -0.37450  -0.44820  -0.25670     1.000     0.375
            O      0.20620   0.07340   0.09480     1.000     0.322
            O     -0.20770  -0.07870  -0.09070     1.000     0.322
            O      0.71190   0.36260   0.03910     1.000     0.309
            O     -0.70920  -0.36630  -0.05200     1.000     0.309
            O      0.21350   0.30920   0.07500     1.000     0.339
            O     -0.20510  -0.30440  -0.06780     1.000     0.339
            O      0.83170   0.49150   0.01840     1.000     0.310
            O     -0.83120  -0.48820  -0.01920     1.000     0.310
            O      0.15780   0.44980   0.22090     1.000     0.346
            O     -0.15870  -0.44790  -0.22380     1.000     0.346
            O      0.39620   0.21240   0.24980     1.000     0.329
            O     -0.39290  -0.20940  -0.25730     1.000     0.329
            O      0.46410   0.11510   0.02690     1.000     0.299
            O     -0.46010  -0.11850  -0.03220     1.000     0.299
            O      0.92860   0.26060   0.02560     1.000     0.316
            O     -0.93160  -0.25760  -0.03620     1.000     0.316

            BOUNDS ON TWO THETA:    5.0  90.0
            LIMITS IMPOSED ON THE INDICES ARE:  +/- 13 +/- 11 +/-  8
            MAX. ABS. INTENSITY / VOLUME**2:      7.492096905    
            The INTENSITY cut off value is   1.00

               2-THETA      INTENSITY    D-SPACING   H   K   L
                 9.26        100.00        9.5506    1   1   0
                11.48         40.59        7.7099   -1   1   1
                15.29         13.56        5.7937    1   1   1
                17.80          1.21        4.9837   -3   1   1
                18.45          3.97        4.8097   -2   2   1
                18.58          3.86        4.7753    2   2   0
                19.32          7.39        4.5946   -1   1   2
                19.73         30.74        4.5004    0   0   2
                22.18          3.18        4.0076    1   3   0
                23.07          4.57        3.8550   -2   2   2
                23.22         20.98        3.8314   -1   3   1
                23.40          1.67        3.8024    2   2   1
                23.59          1.96        3.7711   -4   0   2
                24.01          5.45        3.7058    4   0   0
                25.36         64.96        3.5117    1   3   1
                26.98         27.35        3.3048   -3   3   1
                28.00          1.01        3.1868    4   2   0
                28.03         52.43        3.1835   -1   3   2
                28.03         37.90        3.1835    3   3   0
                28.24          4.53        3.1605   -5   1   1
                28.59          1.50        3.1219   -1   1   3
                28.89         28.66        3.0902   -5   1   2
                29.51         15.15        3.0270   -3   3   2
                30.30          7.16        2.9496    0   4   1
                30.45         62.00        2.9356   -2   2   3
                30.87         35.72        2.8969    2   2   2
                31.00         31.01        2.8845    5   1   0
                31.58         47.37        2.8329    1   3   2
                32.34         11.74        2.7685    3   3   1
                32.79         30.19        2.7316   -5   1   3
                32.96          1.59        2.7176   -6   0   2
                32.99          5.91        2.7151    3   1   2
                33.72          1.06        2.6583    1   1   3
                34.05          3.48        2.6330   -2   4   2
                34.91          4.14        2.5700   -3   3   3
                35.21         16.36        2.5490   -1   3   3
                36.04         27.77        2.4918   -6   2   2
                36.13          1.41        2.4859   -4   4   1
                36.26         27.89        2.4775   -6   2   1
                36.48          1.28        2.4629    1   5   0
                36.49         17.38        2.4622    5   1   1
                36.68          1.38        2.4502   -4   0   4
                36.73          2.16        2.4466   -3   1   4
                37.15          1.56        2.4202   -1   5   1
                37.40          8.31        2.4048   -4   4   2
                37.67          3.08        2.3876    4   4   0
                38.46          8.33        2.3407   -1   1   4
                38.59          2.07        2.3333    1   5   1
                38.76          1.74        2.3230   -5   3   3
                39.06          3.40        2.3063   -5   1   4
                39.06         11.17        2.3063   -7   1   2
                39.21          2.33        2.2973   -2   2   4
                39.57          3.34        2.2774    1   3   3
                39.59          1.13        2.2763   -2   4   3
                39.68          2.68        2.2713    2   2   3
                39.72          1.69        2.2695   -3   5   1
                39.95          7.34        2.2567   -7   1   1
                40.07          1.71        2.2502    0   0   4
                40.47          2.63        2.2290   -1   5   2
                40.79          6.83        2.2122   -7   1   3
                40.93          1.07        2.2048   -6   0   4
                41.55          1.25        2.1732   -3   5   2
                41.75         41.04        2.1633    0   4   3
                42.02          1.39        2.1504    5   3   1
                42.07          4.89        2.1476    3   1   3
                43.12          4.02        2.0979    1   5   2
                43.34          5.43        2.0878    7   1   0
                43.53         14.14        2.0790   -6   2   4
                43.77          3.39        2.0680   -1   3   4
                43.83         10.63        2.0655    1   1   4
                43.83          2.49        2.0655    5   1   2
                44.08         17.00        2.0546   -8   0   2
                44.31          1.62        2.0442   -5   3   4
                44.45          9.73        2.0381    6   2   1
                44.90          1.07        2.0188   -7   1   4
                45.19          4.71        2.0063   -2   6   1
                45.25          8.22        2.0038    2   6   0
                45.73          4.93        1.9842   -5   5   1
                45.96          5.28        1.9745   -1   5   3
                46.16          3.20        1.9664   -5   5   2
                46.17          2.58        1.9661   -3   1   5
                46.92          1.52        1.9365   -5   1   5
                47.00          1.75        1.9332    2   0   4
                47.46         12.95        1.9157   -2   6   2
                47.63         12.60        1.9092    2   6   1
                48.21          2.06        1.8874    7   3   0
                48.67          1.69        1.8709    1   3   4
                48.80          4.72        1.8662   -1   1   5
                48.84          4.14        1.8647   -2   2   5
                49.54          1.79        1.8399    1   5   3
                49.66          1.82        1.8360   -7   3   4
                50.64          2.93        1.8027   -9   1   2
                50.84          1.20        1.7961   -3   3   5
                51.79          1.23        1.7651   -3   5   4
                51.82          4.10        1.7644   -2   6   3
                51.94          2.23        1.7604    3   1   4
                52.09          7.81        1.7559    2   6   2
                52.45          2.19        1.7446    5   1   3
                52.94          1.50        1.7297    0   2   5
                54.21          2.31        1.6919   -8   4   3
                54.29          2.95        1.6897   -7   5   1
                54.43          3.06        1.6856    1   1   5
                54.63          6.31        1.6800   -4   4   5
                54.63          1.98        1.6799   -8   4   1
                54.96          2.84        1.6708   -7   5   3
                55.23          2.45        1.6630   -4   0   6
                55.30          3.60        1.6612   -7   3   5
                55.46          4.40        1.6568    4   4   3
                55.57          2.93        1.6538   -3   7   2
                55.62          2.45        1.6524   -6   6   2
                55.78          3.21        1.6482   -6   6   1
                55.99          7.20        1.6424    3   5   3
                56.26          2.57        1.6352    3   3   4
                57.02          6.79        1.6152    7   5   0
                57.31          1.39        1.6076    3   7   1
                57.94          2.77        1.5918   -2   6   4
                58.15          6.06        1.5865  -10   2   3
                58.29          1.53        1.5830    2   6   3
                58.30          4.82        1.5826   -7   5   4
                58.40          1.75        1.5803   -6   2   6
                58.40          5.49        1.5803  -10   2   2
                58.48          4.30        1.5783   -7   1   6
                58.99          6.30        1.5658   -3   7   3
                59.19          4.06        1.5610    0   8   0
                59.25          1.89        1.5595    0   4   5
                59.36          3.09        1.5568   -3   5   5
                59.67          4.83        1.5496   -1   1   6
                59.74          1.70        1.5480    6   2   3
                59.86          3.39        1.5451  -10   2   4
                59.99          2.73        1.5420   -5   5   5
                60.45          1.50        1.5315   -3   3   6
                60.60          4.72        1.5281  -10   2   1
                61.59          6.22        1.5058    7   5   1
                61.75         22.59        1.5023   -8   4   5
                61.78          1.40        1.5017    3   7   2
                61.85         10.62        1.5001    0   0   6
                62.58          1.42        1.4843    2   8   1
                62.90         26.81        1.4775    8   4   1
                63.03          1.78        1.4748    0   8   2
                63.43          2.26        1.4665   -7   5   5
                63.43          1.04        1.4665   -9   5   3
                63.76          2.62        1.4598  -11   1   4
                64.31          2.25        1.4486    3   5   4
                64.31          4.23        1.4484    4   4   4
                64.32          2.86        1.4484    7   1   3
                64.38          1.60        1.4470   -8   6   3
                65.53          1.28        1.4245   -2   6   5
                65.54          2.81        1.4242   -9   5   4
                65.75          1.24        1.4202   -7   7   2
                65.92          2.92        1.4169  -11   1   1
                65.95          2.57        1.4165    2   6   4
                65.97          1.22        1.4161    5   3   4
                66.38          2.29        1.4084   -7   7   1
                66.74          2.25        1.4016  -11   1   5
                66.97          1.54        1.3974   -8   6   4
                67.29          2.79        1.3915   -4   8   3
                67.29          3.76        1.3914   -7   1   7
                67.66          2.22        1.3848    4   8   1
                67.69          4.23        1.3841   -6   2   7
                67.80          1.22        1.3822    7   5   2
                67.84          2.29        1.3815   -5   5   6
                67.84          8.53        1.3815    1   9   0
                68.20          2.44        1.3750   -3   5   6
                68.21          2.90        1.3750    9   5   0
                68.27          4.21        1.3739   -1   9   1
                69.10          2.15        1.3594    9   1   2
                69.20          8.55        1.3576    6   2   4
                69.22          3.15        1.3573    1   9   1
                69.42          1.06        1.3539    1   3   6
                69.43          8.22        1.3536   -9   5   5
                70.26          1.25        1.3398   11   1   0
                70.32          1.02        1.3388   -2   2   7
                71.03          1.18        1.3271   -7   3   7
                71.29          1.86        1.3229   -9   1   7
                71.69          1.04        1.3165   -4   8   4
                72.36          1.08        1.3060    1   9   2
                73.31          3.61        1.2914    9   5   1
                73.73          1.14        1.2850   -6   6   6
                74.43          2.15        1.2746   -9   7   2
                74.59          1.28        1.2724   -5   9   2
                74.67          2.93        1.2712   -9   7   3
                74.87          1.08        1.2683   -1   3   7
                74.92          1.45        1.2675    2   6   5
                75.57          1.45        1.2582  -10   2   7
                75.66          1.08        1.2570  -12   0   6
                75.93          1.52        1.2531   -9   7   1
                76.45          2.16        1.2459  -12   4   4
                76.64          1.39        1.2433   -9   7   4
                76.67          5.51        1.2429   -8   8   2
                76.91          2.42        1.2396   -5   1   8
                76.98          2.61        1.2387  -12   4   2
                77.47          1.10        1.2320   -2  10   1
                77.54          1.75        1.2311   10   2   2
                77.64          2.43        1.2298    9   1   3
                78.40          2.55        1.2198    4   8   3
                78.45          2.61        1.2191    4   0   6
                79.01          1.35        1.2118   -4   2   8
                81.19          2.18        1.1847    1   3   7
                83.91          1.93        1.1532  -10   2   8
                84.67          1.04        1.1447   -2   6   7
                86.13          2.19        1.1291    7   7   3
                86.26          1.01        1.1277   10   2   3
                87.15          1.73        1.1184   -6  10   3
                87.19          1.89        1.1180   -1   9   5
                87.32          1.99        1.1166    1   7   6
                87.53          1.04        1.1145    6  10   0
                87.67          1.07        1.1131   -2   4   8
                88.84          2.52        1.1014   -7   7   7
                89.56          1.67        1.0945   -8   8   6
================================================================================
       XPOW Copyright 1993 Bob Downs, Ranjini Swaminathan and Kurt Bartelmehs
  For reference, see Downs et al. (1993) American Mineralogist 78, 1104-1107.
