Repository: bjzgcai/Phase_identification_refinement

# Data Directory

This directory is the expected local location for external data. The public repository does not redistribute the full datasets.

## Included

```text
Exp_data/             RRUFF experimental spectra and matching *_CIF.txt files, external
MP_data/              MP-derived reference spectra / CIF text files, external
mp_spacegroup.json    MP metadata and CIF strings, external and ignored by Git
entries_dict.json     label-to-mp-id mapping, external and ignored by Git
match.txt             RRUFF-to-MP strict matching pairs, if permitted
```

File: data/Exp_data/R060764_CIF.txt
      Scotlandite
Diffraction data computed using the structure from the paper listed below, 
along with the cell parameters refined from the powder pattern of R060764
      Pertlik F, Zemann J
      Tschermaks Mineralogische und Petrographische Mitteilungen 34 (1985) 289-295
      The crystal structure of scotlandite, PbSO3
      Locality: Susanna mine, Leadhills, Lanarkshire, Scotland

      CELL PARAMETERS:   4.4990  5.3270  6.3970   90.000  106.170   90.000
      SPACE GROUP: P2_1/m    

           ATOM        X         Y         Z     OCCUPANCY  ISO(B)
            Pb     0.64580   0.25000   0.28060     1.000     1.278
            S      0.08570   0.75000   0.17560     1.000     1.079
            O      0.74080   0.75000   0.14090     1.000     1.429
            O      0.19960   0.52700   0.32690     1.000     1.343

            BOUNDS ON TWO THETA:    0.0  90.0
            LIMITS IMPOSED ON THE INDICES ARE:  +/-  3 +/-  4 +/-  5
            MAX. ABS. INTENSITY / VOLUME**2:      110.6996601    
            The INTENSITY cut off value is   1.00

               2-THETA      INTENSITY    D-SPACING   H   K   L
                14.42          4.62        6.1439    0   0   1
                20.55         18.32        4.3210    1   0   0
                21.60         21.06        4.1145   -1   0   1
                22.09        100.00        4.0248    0   1   1
                26.56         81.06        3.3558    1   1   0
                27.39         92.42        3.2563   -1   1   1
                28.37         30.45        3.1461    1   0   1
                29.07         61.91        3.0720    0   0   2
                30.65         14.89        2.9165   -1   0   2
                33.07         20.23        2.7089    1   1   1
                33.65         37.98        2.6635    0   2   0
                33.68         20.31        2.6612    0   1   2
                35.08         24.43        2.5582   -1   1   2
                39.75         10.87        2.2674    1   2   0
                40.20         30.05        2.2430   -2   0   1
                40.34         18.23        2.2359   -1   2   1
                40.49          1.59        2.2278    1   0   2
                41.81          2.49        2.1605    2   0   0
                44.06         24.25        2.0553    1   1   2
                44.23          3.24        2.0480    0   0   3
                44.57         32.40        2.0328    1   2   1
                45.05         24.69        2.0124    0   2   2
                45.29         17.40        2.0021    2   1   0
                46.16         20.75        1.9668   -1   2   2
                46.70         23.12        1.9452   -1   1   3
                47.37         18.68        1.9191   -2   1   2
                47.57         16.24        1.9116    0   1   3
                48.40         12.09        1.8808    2   0   1
                51.53          4.26        1.7735    2   1   1
                52.30         10.14        1.7493   -2   0   3
                53.40         15.61        1.7157   -2   2   1
                53.73         11.22        1.7059    0   3   1
                54.68          7.55        1.6785    1   0   3
                55.27          2.16        1.6620   -2   1   3
                55.99          7.42        1.6424    1   3   0
                56.44          8.79        1.6303   -1   3   1
                57.84          5.66        1.5941   -1   0   4
                58.69          1.92        1.5731    2   0   2
                59.81          3.38        1.5464    1   3   1
                60.19          3.83        1.5373    0   3   2
                60.24         10.66        1.5364    2   2   1
                60.25          1.72        1.5360    0   0   4
                61.10          3.84        1.5167   -1   3   2
                61.46          5.10        1.5087    2   1   2
                62.98          6.33        1.4759    0   1   4
                63.64          6.79        1.4622   -2   2   3
                63.83          1.05        1.4582   -2   0   4
                64.63          7.47        1.4421   -3   1   1
                64.72          2.81        1.4403    3   0   0
                65.76          9.79        1.4201    1   2   3
                65.87          5.06        1.4180   -3   1   2
                66.48          5.54        1.4065   -2   1   4
                67.35          2.36        1.3904    3   1   0
                67.45          5.15        1.3886    1   3   2
                68.38          5.03        1.3718    2   3   0
                68.40          1.84        1.3715   -3   0   3
                68.61          8.95        1.3679   -1   2   4
                69.47          5.03        1.3531   -1   3   3
                69.99          5.84        1.3442   -2   3   2
                70.15          4.43        1.3416    0   3   3
                70.74          5.02        1.3318    0   4   0
                70.81          2.62        1.3306    0   2   4
                70.96          3.60        1.3282   -3   1   3
                73.09          4.37        1.2947    1   1   4
                73.32          1.76        1.2912    2   3   1
                73.55          2.14        1.2877   -3   2   2
                73.81          4.09        1.2838    3   1   1
                74.31          4.14        1.2764    2   1   3
                74.57          1.06        1.2727    1   4   0
                74.95          1.35        1.2670   -1   4   1
                74.96          5.06        1.2670    3   2   0
                76.59          3.35        1.2440   -1   1   5
                77.71          1.41        1.2288    0   0   5
                77.89          3.09        1.2264    1   4   1
                78.02          1.20        1.2247   -2   0   5
                78.24          4.96        1.2219    0   4   2
                78.43          3.44        1.2193   -3   2   3
                79.04          2.15        1.2114   -1   4   2
                79.60          2.89        1.2044   -3   1   4
                80.16          2.18        1.1973    0   1   5
                80.47          2.04        1.1936   -2   1   5
                81.29          2.61        1.1836    3   0   2
                81.68          2.04        1.1789    2   2   3
                81.80          1.89        1.1775    2   3   2
                83.15          2.93        1.1617    0   3   4
                84.63          4.83        1.1451   -2   4   1
                84.64          2.64        1.1450   -3   3   1
                85.77          2.03        1.1328   -3   3   2
                86.33          2.59        1.1269   -2   3   4
                87.13          1.17        1.1186    3   3   0
                87.41          1.37        1.1158    0   2   5
                87.71          1.62        1.1127   -2   2   5
                88.60          1.83        1.1038    1   0   5
                89.20          1.59        1.0979   -3   0   5
                89.99          1.12        1.0903    2   1   4
================================================================================
       XPOW Copyright 1993 Bob Downs, Ranjini Swaminathan and Kurt Bartelmehs
  For reference, see Downs et al. (1993) American Mineralogist 78, 1104-1107.

File: data/Exp_data/R060792_CIF.txt
      Christelite
Diffraction data computed using the structute from the paper listed below,
along with the cell parameters refined from single crystal data for R060792
      Adiwidjaja G, Friese K, Klaska K H, Schluter J
      Zeitschrift fur Kristallographie 211 (1996) 518-521
      The crystal structure of christelite Zn3Cu2(SO4)2(OH)6*4(H2O)
      Locality: San Francisco mine, Sierra Gorda, northeast of Antofagasta, Chile
      Note: anisoU's from ICSD

      CELL PARAMETERS:   5.4143  6.3360 10.4700   94.320   90.060   90.270
      SPACE GROUP: P-1       

           ATOM        X         Y         Z     OCCUPANCY  ISO(B)
            Zn     0.00000   0.00000   0.00000     1.000     1.145
            Zn     0.51228   0.24973   0.49511     1.000     1.003
            Cu     0.00000   0.00000   0.50000     1.000     0.869
            Cu     0.00000   0.50000   0.50000     1.000     0.916
            S      0.77710   0.70400   0.22146     1.000     0.995
            O      0.79470   0.72890   0.36370     1.000     1.113
            O      0.52060   0.65510   0.18540     1.000     2.171
            O      0.93700   0.52940   0.17290     1.000     1.942
            O      0.85900   0.90340   0.17220     1.000     2.124
            O      0.68070   0.00260   0.58890     1.000     0.900
            O      0.68290   0.51530   0.58720     1.000     0.987
            O      0.13810   0.76410   0.58880     1.000     1.003
            O      0.72460   0.22670   0.01600     1.000     1.358
            O      0.24690   0.18900   0.11790     1.000     1.911
            H      0.24200   0.69000  -0.05600     1.000     3.948
            H      0.34400   0.73100   0.05200     1.000     3.948
            H      0.21700   0.31200   0.14600     1.000     3.948
            H      0.41000   0.19500   0.09800     1.000     3.948
            H      0.12300   0.77200   0.66600     1.000     3.948
            H      0.68700   0.00600   0.67700     1.000     3.948
            H      0.69700   0.51700   0.68000     1.000     3.948

            BOUNDS ON TWO THETA:    5.0  90.0
            LIMITS IMPOSED ON THE INDICES ARE:  +/-  4 +/-  5 +/-  9
            MAX. ABS. INTENSITY / VOLUME**2:      35.73403364    
            The INTENSITY cut off value is   1.00

               2-THETA      INTENSITY    D-SPACING   H   K   L
                 8.47        100.00       10.4402    0   0   1
                14.02          1.45        6.3179    0   1   0
                16.37          5.69        5.4142    1   0   0
                16.94         14.79        5.2334    0   1   1
                16.99         53.33        5.2201    0   0   2
                18.47         13.66        4.8036    1   0   1
                21.25          2.36        4.1819    0  -1   2
                21.56          7.93        4.1210   -1   1   0
                22.82          1.26        3.8977    1  -1   1
                22.90          1.61        3.8840   -1  -1   1
                22.90          6.19        3.8831    0   1   2
                23.59          3.42        3.7717   -1   1   1
                23.69          1.23        3.7553    1   0   2
                25.60         17.62        3.4801    0   0   3
                26.91          1.17        3.3129    1  -1   2
                26.97          8.37        3.3063   -1  -1   2
                28.33          9.47        3.1502    0  -1   3
                28.34          6.20        3.1495    1   1   2
                28.91          1.05        3.0888    0  -2   1
                30.52          2.90        2.9294   -1   0   3
                31.99          1.72        2.7976    0  -2   2
                32.75         10.56        2.7342   -1   2   0
                32.89         14.43        2.7228    1   2   0
                32.91          2.03        2.7215   -1  -1   3
                33.09          3.67        2.7071    2   0   0
                33.33          5.55        2.6878    1  -2   1
                34.21         10.15        2.6214   -2   0   1
                34.36          7.39        2.6101    0   0   4
                34.59          5.21        2.5934    1   2   1
                34.63          1.94        2.5905    1   1   3
                36.09         15.54        2.4890    1  -2   2
                36.19          1.65        2.4819   -1  -2   2
                37.40         10.77        2.4046   -2   0   2
                37.44          5.91        2.4018    2   0   2
                38.13          4.47        2.3603   -1   2   2
                38.27         15.27        2.3517    1   2   2
                40.63          5.78        2.2207    1  -2   3
                40.71          1.32        2.2166    2   1   2
                40.71          1.87        2.2162   -1  -2   3
                42.27          5.37        2.1382   -2   0   3
                42.33          1.98        2.1353    2   0   3
                43.39          2.94        2.0857   -1   2   3
                43.53          3.85        2.0792    1   2   3
                43.94          1.41        2.0605   -2   2   0
                44.16          1.05        2.0507    2   2   0
                44.40          1.09        2.0402    2  -2   1
                45.27          1.11        2.0033   -2   2   1
                45.52          1.49        1.9929    2   1   3
                46.53          6.54        1.9519    1  -2   4
                46.60          5.41        1.9492   -1  -2   4
                48.32          1.14        1.8837    1  -3   2
                48.41          6.84        1.8803   -2   0   4
                48.48          2.12        1.8776    2   0   4
                49.83          1.80        1.8299   -1   2   4
                49.97          6.22        1.8253    1   2   4
                52.60          2.86        1.7400    0   0   6
                53.47          2.62        1.7137    1  -2   5
                55.54          1.39        1.6545   -2   0   5
                55.63          1.66        1.6522    2   0   5
                57.34          1.25        1.6068    1   2   5
                58.43          4.16        1.5795    0   4   0
                58.43          2.58        1.5794    0  -4   1
                58.80          4.04        1.5703   -3   2   0
                59.07          3.41        1.5638    3   2   0
                59.18          1.04        1.5612    3  -2   1
                59.43          2.30        1.5554   -3  -2   1
                59.88          1.80        1.5446   -3   2   1
                59.89          2.14        1.5444    0  -4   2
                61.00          1.65        1.5190    3  -2   2
                61.21          1.92        1.5141   -3  -2   2
                61.27          1.58        1.5128    1  -2   6
                61.31          3.64        1.5119   -1  -2   6
                62.37          1.20        1.4889   -3   2   2
                62.67          1.62        1.4824    3   2   2
                62.73          2.31        1.4812    0   4   2
                63.52          1.75        1.4647   -2   0   6
                63.61          2.79        1.4628    2   0   6
                65.41          3.53        1.4269   -1   2   6
                65.53          1.03        1.4244    1   2   6
                66.89          1.50        1.3988    0  -4   4
                69.44          1.58        1.3536    4   0   0
                69.98          1.04        1.3444   -2   4   1
                70.30          1.76        1.3390   -2  -4   2
                71.19          1.04        1.3245   -3   2   4
                72.11          1.13        1.3098    4   0   2
                72.61          1.05        1.3021   -2   4   2
                79.87          1.22        1.2009    4   0   4
================================================================================
       XPOW Copyright 1993 Bob Downs, Ranjini Swaminathan and Kurt Bartelmehs
  For reference, see Downs et al. (1993) American Mineralogist 78, 1104-1107.

File: data/Exp_data/R060872_CIF.txt
      Cafetite
Diffraction data computed using the structute from the paper listed below,
along with the cell parameters refined from single crystal data of R060872
      Krivovichev S V, Yakovenchuk V N, Burns P C, Pakhomovsky Y A, Menshikov Y P
      American Mineralogist 88 (2003) 424-429
      Cafetite, Ca[Ti2O5](H2O): Crystal structure and revision of chemical formula

      CELL PARAMETERS:   4.9370 12.0860 15.9400   90.000   98.670   90.000
      SPACE GROUP: P2_1/n    

           ATOM        X         Y         Z     OCCUPANCY  ISO(B)
            Ti     0.82800   0.69732   0.45767     1.000     0.640
            Ti     0.22590   0.51318   0.43865     1.000     0.742
            Ti     0.97420   0.91031   0.57249     1.000     0.616
            Ti     0.58200   0.11252   0.54933     1.000     0.608
            Ca     0.51980   0.95070   0.74009     1.000     1.176
            Ca     0.59060   0.30997   0.37755     1.000     0.774
            O      0.95440   0.40300   0.45880     1.000     0.687
            O      0.67070   0.81220   0.54780     1.000     0.711
            O      0.88020   0.19260   0.51500     1.000     0.924
            O      0.26910   0.00430   0.53420     1.000     0.687
            O      0.54300   0.60090   0.48700     1.000     0.845
            O      0.43510   0.21140   0.61740     1.000     0.790
            O      0.78440   0.01990   0.63310     1.000     0.797
            O      0.17210   0.84800   0.66160     1.000     0.900
            O      0.24500   0.22080   0.26450     1.000     1.216
            O      0.21480   0.10980   0.74100     1.000     1.208
            O      0.32180   0.46610   0.34400     1.000     1.137
            O      0.96730   0.62190   0.37630     1.000     0.995
            H      0.06900   0.21100   0.28200     1.000     3.395
            H      0.07900   0.08300   0.69600     1.000     3.395
            H      0.16700   0.24600   0.20900     1.000     3.395
            H      0.30200   0.16200   0.70900     1.000     3.395

            BOUNDS ON TWO THETA:    5.0  90.0
            LIMITS IMPOSED ON THE INDICES ARE:  +/-  4 +/- 11 +/- 14
            MAX. ABS. INTENSITY / VOLUME**2:      22.49355936    
            The INTENSITY cut off value is   1.00

               2-THETA      INTENSITY    D-SPACING   H   K   L
                 9.22          1.31        9.5901    0   1   1
                11.23        100.00        7.8789    0   0   2
                13.42          1.21        6.6003    0   1   2
                14.66          5.31        6.0430    0   2   0
                15.71          1.75        5.6423    0   2   1
                19.62          2.92        4.5255    1   1   0
                21.17          2.58        4.1968    1   1   1
                21.23          1.89        4.1850   -1   1   2
                22.57          2.71        3.9395    0   0   4
                23.45          1.48        3.7940   -1   2   1
                23.76          5.69        3.7455    0   1   4
                24.10          5.19        3.6933   -1   1   3
                24.76          8.63        3.5965    1   2   1
                24.81          5.82        3.5890   -1   2   2
                26.74          1.80        3.3336    1   0   3
                27.24         32.09        3.2736    1   2   2
                27.32         22.35        3.2642   -1   2   3
                27.87          5.35        3.2012   -1   1   4
                28.75          2.81        3.1053   -1   3   1
                29.84          1.12        2.9942    1   3   1
                29.88         16.10        2.9899   -1   3   2
                30.12          1.22        2.9674    0   4   1
                30.63          4.11        2.9189    1   2   3
                30.73          4.95        2.9096   -1   2   4
                31.38          1.35        2.8506   -1   0   5
                32.03          1.31        2.7944    0   2   5
                32.03          8.32        2.7942   -1   3   3
                32.14          2.95        2.7848    1   1   4
                32.27          2.02        2.7745   -1   1   5
                34.14          3.84        2.6263    0   0   6
                34.68          3.41        2.5865    1   2   4
                34.80          3.37        2.5782   -1   2   5
                34.93         18.35        2.5683    1   3   3
                34.94          2.69        2.5681   -1   4   1
                34.96          2.70        2.5664    0   1   6
                35.02          8.93        2.5620   -1   3   4
                35.86          2.29        2.5042    1   4   1
                37.10          2.17        2.4233   -1   1   6
                37.18          2.12        2.4185   -2   1   1
                37.33          1.47        2.4087    0   2   6
                37.60          1.42        2.3920    2   1   0
                37.65          4.78        2.3893    0   5   1
                37.68          2.82        2.3873    1   4   2
                37.74          2.80        2.3836   -1   4   3
                38.59          9.40        2.3331    1   3   4
                38.69          3.12        2.3270   -1   3   5
                39.23          3.20        2.2963    1   2   5
                39.36          2.93        2.2892   -1   2   6
                40.36          4.21        2.2345   -1   4   4
                40.77          1.12        2.2131    0   1   7
                42.79          2.35        2.1135    1   3   5
                42.90          5.26        2.1079   -1   3   6
                45.83          1.91        1.9800    2   2   3
                46.19          1.32        1.9651    0   3   7
                46.40          2.13        1.9569    1   5   3
                46.72          1.09        1.9441    0   1   8
                47.40          1.50        1.9180    0   5   5
                47.42          2.36        1.9171    1   3   6
                47.55          5.00        1.9122   -1   3   7
                47.56          1.76        1.9118    1   1   7
                47.57         15.07        1.9116   -2   4   1
                47.92          4.97        1.8984    2   4   0
                47.96          6.77        1.8970   -2   4   2
                49.16          4.02        1.8534    2   2   4
                49.35          1.02        1.8466    1   5   4
                49.35          2.70        1.8466   -2   2   6
                50.56          4.03        1.8052    0   4   7
                50.77          1.10        1.7982    2   4   2
                51.47          3.17        1.7755   -2   1   7
                53.24          3.32        1.7207   -2   2   7
                54.03          8.83        1.6973    0   6   5
                55.10          1.96        1.6668    2   0   6
                55.35          1.47        1.6599   -2   0   8
                55.81          2.42        1.6474    0   5   7
                57.19          1.20        1.6108    1   7   1
                57.38          1.30        1.6058    0   3   9
                57.78          2.02        1.5958    1   3   8
                58.47          1.47        1.5784    1   7   2
                58.53          1.58        1.5771   -3   1   4
                58.58          2.88        1.5758    0   0  10
                59.15          1.02        1.5619   -1   6   6
                59.20          1.71        1.5607   -2   6   1
                59.51          2.72        1.5535    2   6   0
                59.54          1.74        1.5527   -2   6   2
                59.93          1.38        1.5436   -3   0   5
                60.29          4.23        1.5352    3   1   2
                60.31          1.29        1.5347   -2   3   8
                60.38          1.76        1.5331    1   7   3
                60.43          1.22        1.5318   -1   7   4
                60.44          1.29        1.5317    2   6   1
                60.50          1.64        1.5304    2   1   7
                60.51          1.66        1.5301   -2   6   3
                62.98          1.39        1.4759   -3   1   6
                65.38          1.47        1.4275    1   1  10
                65.87          1.45        1.4180    0   5   9
                65.90          1.88        1.4175    1   7   5
                66.37          1.40        1.4085    1   8   2
                66.41          2.27        1.4077   -1   8   3
                67.18          1.56        1.3934   -1   4  10
                69.62          1.29        1.3504   -3   1   8
                80.38          1.65        1.1946    0  10   2
================================================================================
       XPOW Copyright 1993 Bob Downs, Ranjini Swaminathan and Kurt Bartelmehs
  For reference, see Downs et al. (1993) American Mineralogist 78, 1104-1107.

File: data/Exp_data/R061028_CIF.txt
      Alacranite
Diffraction data computed using the structure from the paper listed below, 
along with the cell parameters refined from the powder pattern of R061028
      Burns P C, Percival J B
      The Canadian Mineralogist 39 (2001) 809-818
      Alacranite, As4S4: A new occurrence, new formula, and determination
      of the crystal structure

      CELL PARAMETERS:   9.8900  9.3300  8.9000   90.000  102.280   90.000
      SPACE GROUP: C2/c      

           ATOM        X         Y         Z     OCCUPANCY  ISO(B)
            As     0.00010   0.20580   0.05620     1.000     3.569
            As    -0.15960   0.40240   0.12780     1.000     3.577
            S      0.00000   0.05600   0.25000     1.000     3.869
            S      0.20230   0.30440   0.16060     1.000     4.027
            S      0.00000   0.55270   0.25000     1.000     4.501

            BOUNDS ON TWO THETA:    0.0  90.0
            LIMITS IMPOSED ON THE INDICES ARE:  +/-  8 +/-  8 +/-  7
            MAX. ABS. INTENSITY / VOLUME**2:      23.93540961    
            The INTENSITY cut off value is   1.00

               2-THETA      INTENSITY    D-SPACING   H   K   L
                13.19         10.72        6.7122    1   1   0
                15.44        100.00        5.7395   -1   1   1
                17.85         35.38        4.9702    1   1   1
                18.36         23.23        4.8319    2   0   0
                19.02         12.88        4.6650    0   2   0
                21.62         14.37        4.1109    0   2   1
                22.66         39.90        3.9234   -1   1   2
                26.01          4.33        3.4257    1   1   2
                26.56          5.45        3.3561    2   2   0
                27.03          6.94        3.2990   -2   2   1
                28.05         24.54        3.1807    0   2   2
                29.33         42.93        3.0449    3   1   0
                29.92         58.26        2.9863    2   2   1
                30.19          6.77        2.9605    1   3   0
                30.44         18.78        2.9365    2   0   2
                31.17         60.74        2.8697   -2   2   2
                31.28         14.64        2.8600   -1   3   1
                31.77         26.94        2.8170   -1   1   3
                32.33          2.23        2.7694   -3   1   2
                32.58          7.27        2.7484    1   3   1
                33.07          5.56        2.7090    3   1   1
                35.50         17.70        2.5287    1   1   3
                35.56          4.43        2.5248   -1   3   2
                36.14          5.66        2.4851    2   2   2
                36.49          3.15        2.4622    0   2   3
                37.22          5.84        2.4159    4   0   0
                37.86          6.16        2.3762    1   3   2
                37.90         12.60        2.3741   -2   2   3
                38.59          3.31        2.3330   -4   0   2
                40.10          6.03        2.2485   -3   3   1
                40.31         17.41        2.2374    3   3   0
                41.40         13.06        2.1808   -4   2   1
                41.54          2.28        2.1741    0   0   4
                41.74          2.98        2.1641   -1   1   4
                41.78          5.36        2.1622   -2   0   4
                42.12          6.87        2.1453    4   2   0
                42.19         10.12        2.1422   -1   3   3
                42.63          3.77        2.1210   -3   3   2
                43.06          5.11        2.1006    2   4   0
                43.22          5.16        2.0935    3   3   1
                43.36          1.18        2.0866   -4   2   2
                43.37          2.20        2.0863   -2   4   1
                45.18          2.03        2.0069    1   3   3
                45.34          1.80        2.0001    2   4   1
                45.42          1.18        1.9970    4   2   1
                45.73          1.42        1.9842    1   1   4
                46.17          5.15        1.9661   -3   1   4
                46.23          6.61        1.9639   -2   4   2
                47.45          2.87        1.9159    3   1   3
                47.53          8.14        1.9132   -3   3   3
                48.28          1.47        1.8849   -5   1   2
                49.50          3.95        1.8415    2   0   4
                49.77          9.21        1.8322    1   5   0
                49.93          1.02        1.8264    2   4   2
                50.12          4.11        1.8200   -4   0   4
                50.20         10.97        1.8173    0   4   3
                50.43          1.41        1.8095   -1   3   4
                50.90          8.55        1.7941    4   2   2
                51.51          5.70        1.7741    5   1   1
                51.91          8.17        1.7615   -5   1   3
                54.11          3.37        1.6949   -4   4   1
                54.70          3.57        1.6780    4   4   0
                55.02          2.08        1.6690   -5   3   1
                55.18         12.11        1.6645    1   5   2
                55.31          8.76        1.6609   -3   1   5
                55.46          4.81        1.6567    3   3   3
                55.83          2.19        1.6468   -2   2   5
                56.42          7.70        1.6308    2   4   3
                56.46          8.25        1.6297    0   2   5
                56.56          1.18        1.6273   -6   0   2
                56.59          3.03        1.6263    1   1   5
                56.76          1.56        1.6219    3   1   4
                56.97          3.03        1.6165    5   1   2
                57.19          7.92        1.6106    6   0   0
                57.99          1.91        1.5904    0   4   4
                58.12          2.19        1.5870    4   2   3
                58.85          1.36        1.5692   -3   5   2
                59.43          5.53        1.5553   -4   4   3
                59.90          4.61        1.5442   -1   3   5
                60.23          2.54        1.5365   -6   2   2
                60.48          1.21        1.5307    0   6   1
                62.17          1.46        1.4932    4   4   2
                63.00          1.12        1.4755   -6   2   3
                63.01          2.40        1.4752   -2   6   1
                63.65          1.34        1.4620   -1   1   6
                64.16          1.53        1.4516    5   3   2
                64.81          1.07        1.4386   -5   1   5
                65.25          2.00        1.4300   -2   6   2
                67.13          3.47        1.3943    3   1   5
                67.98          1.40        1.3790   -4   0   6
                69.66          1.03        1.3498   -7   1   3
                70.26          3.62        1.3397   -5   5   2
                70.90          1.25        1.3292    5   3   3
                71.88          2.07        1.3135    2   0   6
                72.23          1.27        1.3080   -4   4   5
                73.13          1.51        1.2940   -6   4   3
                74.05          1.64        1.2802   -6   2   5
                77.50          1.64        1.2316    3   7   0
                85.78          1.31        1.1327    6   4   3
                85.92          1.24        1.1312   -7   3   5
                87.44          1.37        1.1155   -2   4   7
                88.00          1.53        1.1098    7   5   0
                88.16          1.23        1.1082   -4   6   5
================================================================================
       XPOW Copyright 1993 Bob Downs, Ranjini Swaminathan and Kurt Bartelmehs
  For reference, see Downs et al. (1993) American Mineralogist 78, 1104-1107.
