Repository: bjzgcai/Phase_identification_refinement

# Data Directory

This directory is the expected local location for external data. The public repository does not redistribute the full datasets.

## Included

```text
Exp_data/             RRUFF experimental spectra and matching *_CIF.txt files, external
MP_data/              MP-derived reference spectra / CIF text files, external
mp_spacegroup.json    MP metadata and CIF strings, external and ignored by Git
entries_dict.json     label-to-mp-id mapping, external and ignored by Git
match.txt             RRUFF-to-MP strict matching pairs, if permitted
```

File: data/Exp_data/R061068_CIF.txt
      Cubanite
Diffraction data computed using the structute from the paper listed below,
along with the cell parameters refined from single crystal data of R061068
      Buerger M J
      American Mineralogist 32 (1947) 415-425
      The crystal structure of cubanite

      CELL PARAMETERS:   6.4670 11.1140  6.2320   90.000   90.000   90.000
      SPACE GROUP: Pcmn      

           ATOM        X         Y         Z     OCCUPANCY  ISO(B)
            Fe     0.08330   0.08300   0.13500     1.000     0.700
            Cu     0.58330   0.25000   0.12200     1.000     0.700
            S      0.91670   0.25000   0.27000     1.000     1.000
            S      0.41670   0.08300   0.26500     1.000     1.000

            BOUNDS ON TWO THETA:    0.0  90.0
            LIMITS IMPOSED ON THE INDICES ARE:  +/-  5 +/- 10 +/-  5
            MAX. ABS. INTENSITY / VOLUME**2:      27.30266508    
            The INTENSITY cut off value is   1.00

               2-THETA      INTENSITY    D-SPACING   H   K   L
                19.78          8.57        4.4875    1   0   1
                25.51         83.96        3.4913    1   2   1
                27.59         50.95        3.2335    2   0   0
                27.75        100.00        3.2146    1   3   0
                28.65         27.05        3.1160    0   0   2
                29.78         50.65        3.0003    0   1   2
                31.16          3.76        2.8702    2   0   1
                31.31          7.46        2.8569    1   3   1
                31.88          1.59        2.8071    1   0   2
                32.21         44.07        2.7790    2   1   1
                35.84         15.27        2.5056    1   2   2
                37.72          3.85        2.3846    0   3   2
                38.09         26.73        2.3623    1   4   1
                39.73          2.32        2.2689    2   3   1
                40.19          4.61        2.2437    2   0   2
                40.31          9.12        2.2374    1   3   2
                41.04         10.12        2.1994    2   1   2
                45.88          2.66        1.9778    1   0   3
                45.96          7.00        1.9747    1   4   2
                48.88         17.72        1.8633    1   2   3
                48.88         69.55        1.8632    3   3   0
                49.19         34.04        1.8523    0   6   0
                50.43         10.61        1.8096    0   5   2
                51.55          1.37        1.7728    3   0   2
                52.04         10.01        1.7574    2   5   1
                52.35         22.32        1.7477    2   0   3
                52.44         44.38        1.7447    1   3   3
                53.04         13.23        1.7265    2   1   3
                54.32         16.27        1.6889    3   2   2
                56.96          5.08        1.6168    4   0   0
                57.17         10.06        1.6113    1   4   3
                57.32          9.98        1.6073    2   6   0
                57.64         10.51        1.5991    3   3   2
                57.92          5.17        1.5922    0   6   2
                58.38          2.28        1.5807    2   3   3
                58.44          3.17        1.5791    2   5   2
                59.31          2.20        1.5580    0   0   4
                59.38          1.32        1.5564    2   6   1
                59.67          6.07        1.5497    4   1   1
                62.11          9.87        1.4945    3   4   2
                65.33          1.70        1.4284    2   6   2
                65.59          2.04        1.4233    4   1   2
                66.04          3.90        1.4147    0   7   2
                66.72          1.41        1.4020    1   3   4
                67.41          3.83        1.3893    2   7   1
                68.27          5.49        1.3739    2   5   3
                69.53          1.21        1.3520    1   6   3
                71.03          3.33        1.3271    1   8   1
                73.00          1.36        1.2960    2   7   2
                74.09          2.84        1.2796    4   5   1
                74.35          6.49        1.2759    4   0   3
                74.67         12.78        1.2712    2   6   3
                74.92          3.88        1.2675    4   1   3
                76.51          1.21        1.2451    1   8   2
                77.27          2.44        1.2348    5   2   1
                78.30          3.36        1.2211    5   3   0
                78.53          3.30        1.2180    4   6   0
                78.92          3.26        1.2130    1   9   0
                79.50          1.05        1.2056    4   5   2
                80.33          2.82        1.1952    3   3   4
                80.57          1.39        1.1923    0   6   4
                81.99          2.82        1.1752    2   7   3
                83.04          5.61        1.1630    2   0   5
                83.12         11.19        1.1621    1   3   5
                83.98          1.83        1.1524    5   4   1
                85.40          2.64        1.1368    1   8   3
                87.53          1.61        1.1145    4   7   1
                88.32          2.38        1.1065    4   5   3
                89.66          2.96        1.0935    3   8   2
================================================================================
       XPOW Copyright 1993 Bob Downs, Ranjini Swaminathan and Kurt Bartelmehs
  For reference, see Downs et al. (1993) American Mineralogist 78, 1104-1107.

File: data/Exp_data/R061114_CIF.txt
      Urusovite
Diffraction data computed using the structure from the paper listed below,
along with the cell parameters refined from single crystal data of R061114
      Krivovichev S V, Molchanov A V, Filatov S K
      Crystallography Reports 45 (2000) 723-727
      Crystal structure of urusovite Cu(AlAsO5): a new type of an aluminoarsenate
      tetrahedral polyanion
      Locality: Kamchatka peninsula, Russia
      _database_code_amcsd 0012367

      CELL PARAMETERS:   7.3140 10.2260  5.5980   90.000   99.790   90.000
      SPACE GROUP: P2_1/c    

           ATOM        X         Y         Z     OCCUPANCY  ISO(B)
            Cu     0.46180   0.14033   0.90950     1.000     0.805
            Al     0.14550   0.17700   0.43550     1.000     0.632
            As     0.72570   0.10839   0.42610     1.000     0.647
            O      0.62310   0.04070   0.15960     1.000     1.026
            O      0.90410   0.19960   0.37450     1.000     0.971
            O      0.57070   0.19460   0.54700     1.000     0.869
            O      0.23540   0.22230   0.73280     1.000     0.797
            O      0.19840   0.01360   0.38440     1.000     1.026

            BOUNDS ON TWO THETA:    5.0  90.0
            LIMITS IMPOSED ON THE INDICES ARE:  +/-  6 +/-  9 +/-  5
            MAX. ABS. INTENSITY / VOLUME**2:      24.74044740    
            The INTENSITY cut off value is   1.00

               2-THETA      INTENSITY    D-SPACING   H   K   L
                12.28         98.78        7.2075    1   0   0
                15.04          7.18        5.8912    1   1   0
                17.34          7.04        5.1130    0   2   0
                18.27         32.54        4.8551    0   1   1
                20.47         76.56        4.3388   -1   1   1
                23.58          1.27        3.7735    1   1   1
                23.73          1.72        3.7500    0   2   1
                24.70          4.65        3.6037    2   0   0
                25.48          5.99        3.4962   -1   2   1
                26.22          2.78        3.3989    2   1   0
                28.06         68.62        3.1796    1   2   1
                28.55        100.00        3.1263   -2   1   1
                28.98         30.38        3.0814    1   3   0
                30.34          5.37        2.9456    2   2   0
                30.84          2.67        2.8998    0   3   1
                32.23         24.42        2.7775   -1   3   1
                32.46         15.06        2.7582    0   0   2
                33.10         11.12        2.7064    2   1   1
                33.65         41.14        2.6631    0   1   2
                33.92          8.52        2.6431   -1   1   2
                35.10         15.26        2.5565    0   4   0
                36.52         46.21        2.4602    2   2   1
                36.82          3.02        2.4412    1   0   2
                37.32         13.25        2.4094    1   4   0
                37.43          4.35        2.4025    3   0   0
                38.05          9.85        2.3648   -2   3   1
                38.49          3.91        2.3388    3   1   0
                38.60          1.35        2.3326   -2   1   2
                38.82          3.27        2.3195    0   4   1
                39.27          1.83        2.2941   -3   1   1
                39.97          8.61        2.2555   -1   4   1
                41.53          2.92        2.1744    3   2   0
                41.63          4.05        2.1694   -2   2   2
                41.69          7.08        2.1666    2   3   1
                42.14         10.23        2.1442    0   3   2
                42.26          5.63        2.1383   -3   2   1
                42.36          7.48        2.1337   -1   3   2
                44.94          2.80        2.0172   -2   4   1
                45.67         11.58        1.9866   -3   0   2
                46.23         14.20        1.9637    3   3   0
                46.32          1.83        1.9600   -2   3   2
                48.56          8.64        1.8750    0   4   2
                49.93          1.66        1.8265    1   5   1
                50.66          2.50        1.8019    4   0   0
                51.50          7.22        1.7745    4   1   0
                51.52          2.25        1.7738    3   3   1
                51.78          6.41        1.7655    1   4   2
                52.37          3.93        1.7472   -1   2   3
                52.66          2.31        1.7382   -2   1   3
                52.73          7.69        1.7360   -2   5   1
                52.87          3.80        1.7317   -3   4   1
                52.91          1.17        1.7303    0   2   3
                53.38          1.38        1.7164   -3   3   2
                54.29          4.19        1.6898    1   1   3
                54.77          2.65        1.6760    3   0   2
                55.08         11.71        1.6674   -2   2   3
                55.57          6.12        1.6539    3   1   2
                55.60          3.24        1.6529    2   5   1
                55.97          6.79        1.6428    0   5   2
                56.01          9.00        1.6417   -4   0   2
                56.15          2.05        1.6381   -1   5   2
                56.66          5.54        1.6246    1   2   3
                57.14          1.52        1.6121    3   4   1
                57.38          2.19        1.6058   -1   6   1
                57.78          1.86        1.5957   -4   3   1
                57.89          2.74        1.5930    4   3   0
                58.76          5.90        1.5715    1   6   1
                58.87          6.10        1.5687   -3   4   2
                58.91          2.84        1.5677    1   5   2
                58.96          1.27        1.5665   -2   3   3
                59.34          4.56        1.5573    3   5   0
                59.42          1.29        1.5555   -2   5   2
                59.91          1.59        1.5439   -3   5   1
                60.05          3.19        1.5407    2   6   0
                60.75          3.72        1.5245   -3   2   3
                61.02          1.58        1.5186    2   1   3
                61.67          1.02        1.5040    3   3   2
                61.69          3.75        1.5036   -1   4   3
                63.13          3.68        1.4728    4   4   0
                63.23         13.47        1.4707    2   2   3
                63.87          4.48        1.4573    3   5   1
                63.90          4.33        1.4567    2   6   1
                64.40          2.55        1.4466   -1   6   2
                65.16          3.12        1.4317    1   7   0
                66.17          1.38        1.4122    0   7   1
                66.65          1.74        1.4032    4   0   2
                66.74          3.31        1.4016    3   4   2
                66.78          8.72        1.4008   -5   2   1
                66.96          1.81        1.3975    1   6   2
                67.36          1.77        1.3902    4   1   2
                67.36          2.58        1.3901    3   6   0
                67.84          5.58        1.3814   -4   4   2
                67.89          1.77        1.3805   -3   6   1
                67.97          1.32        1.3791    0   0   4
                68.14          1.57        1.3761    4   4   1
                68.17          5.63        1.3757   -1   5   3
                68.23          1.85        1.3746    1   7   1
                68.67          4.39        1.3667    0   1   4
                68.77          3.90        1.3650   -5   1   2
                69.43          1.35        1.3537   -4   5   1
                69.53          1.44        1.3520    4   5   0
                70.56          3.05        1.3347   -2   7   1
                70.93          1.37        1.3287    5   1   1
                71.89          3.30        1.3134    1   5   3
                72.90          4.66        1.2976    4   3   2
                72.98          1.03        1.2963    3   5   2
                72.99          3.90        1.2963    5   2   1
                73.07          1.07        1.2949   -3   0   4
                73.49          3.91        1.2887   -1   7   2
                73.75          1.22        1.2846   -3   1   4
                74.17          2.60        1.2784    0   3   4
                74.34          1.49        1.2760    4   5   1
                75.75          2.22        1.2556    5   4   0
                76.28          2.09        1.2482    3   7   0
                76.36          1.40        1.2471    5   3   1
                76.79          1.24        1.2413   -3   7   1
                77.25          1.96        1.2351   -1   8   1
                77.43          1.80        1.2325   -5   1   3
                77.82          2.52        1.2274   -1   4   4
                77.95          3.28        1.2256   -2   6   3
                79.23          1.18        1.2090   -6   1   1
                80.78          1.72        1.1897   -4   1   4
                81.21          1.59        1.1845   -6   2   1
                81.84          2.11        1.1769   -3   7   2
                82.72          1.84        1.1666   -5   3   3
                82.83          1.99        1.1654   -3   6   3
                83.73          1.48        1.1552   -3   4   4
                86.03          1.52        1.1301   -4   3   4
                87.30          1.63        1.1169    3   0   4
                88.24          2.58        1.1074    6   2   1
                89.60          1.04        1.0941   -3   5   4
                89.66          1.35        1.0935   -1   2   5
================================================================================
       XPOW Copyright 1993 Bob Downs, Ranjini Swaminathan and Kurt Bartelmehs
  For reference, see Downs et al. (1993) American Mineralogist 78, 1104-1107.

File: data/Exp_data/R070066_CIF.txt
      Botallackite
Diffraction data computed using the structute from the paper listed below,
along with the cell parameters refined from single crystal data of R070066
      Hawthorne F C
      Mineralogical Magazine 49 (1985) 87-89
      Refinement of the crystal structure of botallackite
      Locality: Botallack mine, Cornwall, England

      CELL PARAMETERS:   5.7180  6.1170  5.6300   90.000   93.090   90.000
      SPACE GROUP: P2_1/m    

           ATOM        X         Y         Z     OCCUPANCY  ISO(B)
            Cu     0.49140   0.25000  -0.00530     1.000     0.687
            Cu     0.50000   0.00000   0.50000     1.000     0.726
            Cl     0.13390   0.25000   0.29740     1.000     1.255
            O      0.66860   0.25000   0.62490     1.000     1.026
            O      0.64150   0.00760   0.18320     1.000     1.026
            H      0.77600   0.25000   0.53300     1.000     0.395
            H      0.73400   0.04200   0.16900     1.000     0.395

            BOUNDS ON TWO THETA:    0.0  90.0
            LIMITS IMPOSED ON THE INDICES ARE:  +/-  5 +/-  5 +/-  5
            MAX. ABS. INTENSITY / VOLUME**2:      72.34562102    
            The INTENSITY cut off value is   1.00

               2-THETA      INTENSITY    D-SPACING   H   K   L
                15.52        100.00        5.7097    1   0   0
                21.47          2.40        4.1392    0   1   1
                26.08          1.51        3.4163   -1   1   1
                27.11          3.55        3.2898    1   1   1
                31.33         10.86        2.8548    2   0   0
                31.84          5.98        2.8109    0   0   2
                33.23          1.92        2.6961    1   2   0
                33.35         14.14        2.6866    0   2   1
                34.46          2.14        2.6027   -2   0   1
                34.68          2.28        2.5870    2   1   0
                34.81         23.67        2.5775   -1   0   2
                36.04          1.35        2.4918    2   0   1
                36.38          4.72        2.4697    1   0   2
                36.60          5.54        2.4555   -1   2   1
                37.36         37.03        2.4072    1   2   1
                43.97          8.20        2.0592   -2   0   2
                45.78         11.34        1.9822   -2   2   1
                46.55          4.23        1.9511    2   0   2
                47.04         11.69        1.9318    2   2   1
                47.79          3.57        1.9032    3   0   0
                56.95          2.95        1.6169   -3   0   2
                57.69          9.76        1.5979    0   2   3
                58.72          3.48        1.5723   -3   2   1
                59.34          5.39        1.5574   -1   2   3
                60.17          1.40        1.5379    3   0   2
                60.32          6.47        1.5345    3   2   1
                60.55          4.62        1.5293    0   4   0
                60.92          3.41        1.5207    1   2   3
                62.92          3.54        1.4772    1   4   0
                65.63          1.74        1.4225   -2   2   3
                66.53          1.33        1.4055    0   0   4
                68.61          2.73        1.3678    2   2   3
                69.76          1.85        1.3480    2   4   0
                69.77          1.66        1.3480    1   0   4
                70.04          1.14        1.3433    0   4   2
                71.77          3.82        1.3152   -1   4   2
                72.65          1.44        1.3014   -4   0   2
                72.73          1.22        1.3002    1   4   2
                73.48          1.15        1.2888   -2   0   4
                74.46          2.81        1.2742   -4   2   1
                75.98          1.92        1.2524   -3   2   3
                76.35          1.97        1.2473    4   2   1
                76.45          1.63        1.2459    4   0   2
                77.79          2.02        1.2277   -2   4   2
                79.66          1.41        1.2036    2   4   2
                80.58          1.31        1.1921    3   4   0
                87.87          1.27        1.1111   -3   4   2
================================================================================
       XPOW Copyright 1993 Bob Downs, Ranjini Swaminathan and Kurt Bartelmehs
  For reference, see Downs et al. (1993) American Mineralogist 78, 1104-1107.

File: data/Exp_data/R070151_CIF.txt
      Minyulite
Diffraction data computed using the structute from the paper listed below,
along with the cell parameters refined from single crystal data of R070151
      Kampf A R
      American Mineralogist 62 (1977) 256-262
      Minyulite: its atomic arrangement

      CELL PARAMETERS:   9.3370  9.7320  5.5160   90.000   90.000   90.000
      SPACE GROUP: Pba2      

           ATOM        X         Y         Z     OCCUPANCY  ISO(B)
            K      0.00000   0.00000   0.00000     1.000     1.677
            Al     0.35910   0.11050   0.95450     1.000     0.611
            P      0.14700   0.32430   0.20400     1.000     0.579
            O      0.48320   0.17890   0.17980     1.000     0.836
            O      0.20750   0.46580   0.13820     1.000     0.943
            O      0.20750   0.21680   0.03100     1.000     0.919
            O      0.18500   0.29180   0.46750     1.000     1.077
            O      0.23830   0.04290   0.67930     1.000     1.061
            O      0.42850   0.25110   0.72020     1.000     1.035
            F      0.00000   0.50000   0.82170     1.000     0.825
            H      0.22600   0.11000   0.59600     1.000     1.000
            H      0.23400   0.48600   0.59700     1.000     1.000
            H      0.35200   0.26300   0.60600     1.000     1.000
            H      0.00200   0.28100   0.60800     1.000     1.000

            BOUNDS ON TWO THETA:    0.0  90.0
            LIMITS IMPOSED ON THE INDICES ARE:  +/-  8 +/-  8 +/-  5
            MAX. ABS. INTENSITY / VOLUME**2:      8.679172856    
            The INTENSITY cut off value is   1.00

               2-THETA      INTENSITY    D-SPACING   H   K   L
                13.14         45.80        6.7376    1   1   0
                16.07        100.00        5.5160    0   0   1
                18.23          3.68        4.8660    0   2   0
                19.01          5.25        4.6685    2   0   0
                20.81          3.12        4.2681    1   1   1
                21.11          6.16        4.2092    2   1   0
                24.39         25.70        3.6491    0   2   1
                24.99          7.72        3.5635    2   0   1
                26.22         52.70        3.3987    1   2   1
                26.64         62.10        3.3462    2   1   1
                29.14         29.90        3.0643    1   3   0
                30.15         18.61        2.9644    3   1   0
                31.11         12.09        2.8750    2   2   1
                32.46          9.36        2.7580    0   0   2
                33.45         27.97        2.6787    1   3   1
                33.64          3.16        2.6640    2   3   0
                34.34         24.74        2.6112    3   1   1
                35.16          7.97        2.5524    1   1   2
                36.95          5.98        2.4330    0   4   0
                37.48          1.88        2.3994    0   2   2
                37.49          6.83        2.3989    2   3   1
                37.89          3.51        2.3746    2   0   2
                38.00          1.35        2.3680    3   2   1
                38.23          5.33        2.3544    1   4   0
                38.57          1.09        2.3342    4   0   0
                38.75          9.48        2.3239    1   2   2
                39.05          2.76        2.3069    2   1   2
                39.71         16.47        2.2699    4   1   0
                40.52          2.59        2.2261    0   4   1
                41.71          4.19        2.1654    1   4   1
                42.03          1.15        2.1497    4   0   1
                42.35         29.96        2.1340    2   2   2
                42.97          7.81        2.1046    4   2   0
                43.09          1.15        2.0991    4   1   1
                43.51          3.76        2.0801    3   3   1
                44.18          2.77        2.0500    1   3   2
                44.89          7.26        2.0192    3   1   2
                45.12          5.02        2.0093    2   4   1
                46.16          1.12        1.9664    4   2   1
                47.45         10.68        1.9161    2   3   2
                47.87          2.43        1.9003    3   2   2
                48.02          3.16        1.8947    4   3   0
                49.99          1.02        1.8245    0   4   2
                50.40          4.88        1.8106    3   4   1
                50.69          5.19        1.8010    1   5   1
                51.00          1.17        1.7907    1   4   2
                51.27          1.11        1.7818    4   0   2
                51.52          5.53        1.7738    1   1   3
                52.19          2.37        1.7526    4   1   2
                52.55          3.95        1.7415    3   3   2
                52.59          1.10        1.7403    5   1   1
                53.26          1.21        1.7200    0   2   3
                53.96          1.45        1.6994    2   4   2
                54.23          7.70        1.6915    1   2   3
                54.46          4.39        1.6849    2   1   3
                54.48          6.87        1.6844    4   4   0
                54.87          1.13        1.6731    4   2   2
                55.26          3.93        1.6624    5   2   1
                57.18          6.85        1.6110    4   4   1
                58.37          3.56        1.5810    3   5   1
                58.55          1.41        1.5766    1   3   3
                58.91          7.08        1.5677    1   5   2
                59.13          1.52        1.5625    3   1   3
                59.39          2.21        1.5562    6   0   0
                59.39          3.56        1.5561    0   6   1
                60.30          1.25        1.5349    1   6   1
                60.64          1.82        1.5271    5   1   2
                61.25          1.36        1.5132    2   3   3
                61.61          2.88        1.5053    2   5   2
                61.96          3.89        1.4977    6   0   1
                62.72          1.86        1.4814    5   4   0
                62.96          1.57        1.4763    2   6   1
                63.08          6.15        1.4737    5   2   2
                63.41          2.57        1.4669    0   4   3
                64.52          1.54        1.4444    4   0   3
                64.86          1.53        1.4375    4   4   2
                65.17          2.78        1.4314    6   2   1
                65.21          4.12        1.4307    5   4   1
                65.31          1.05        1.4287    4   1   3
                65.62          2.36        1.4227    3   3   3
                67.98          3.20        1.3790    0   0   4
                70.10          4.32        1.3424    6   1   2
                70.70          3.43        1.3325    2   7   0
                71.28          4.78        1.3231    1   5   3
                72.84          2.90        1.2985    5   1   3
                73.06          1.33        1.2952    2   7   1
                73.08          1.73        1.2948    4   6   1
                74.32          2.27        1.2762    2   2   4
                75.09          1.36        1.2651    5   2   3
                75.62          3.12        1.2575    1   3   4
                76.13          1.89        1.2503    3   1   4
                77.10          1.23        1.2371    3   7   1
                77.35          2.41        1.2336    7   3   0
                78.03          1.21        1.2246    5   6   0
                78.66          1.14        1.2164    0   6   3
                79.46          1.09        1.2062    1   6   3
                79.64          4.63        1.2039    7   3   1
                79.99          1.24        1.1994    4   6   2
                80.76          2.16        1.1899    1   4   4
                80.92          1.66        1.1880    0   8   1
                81.71          2.38        1.1785    1   8   1
                82.66          1.16        1.1674    4   7   1
                83.87          1.41        1.1536    5   4   3
                86.71          1.00        1.1229    6   6   0
                87.68          1.18        1.1130    0   8   2
================================================================================
       XPOW Copyright 1993 Bob Downs, Ranjini Swaminathan and Kurt Bartelmehs
  For reference, see Downs et al. (1993) American Mineralogist 78, 1104-1107.

File: data/Exp_data/R070182_CIF.txt
      Cahnite
Diffraction data computed using the structure from the paper listed below, 
along with the cell parameters refined from the powder pattern of R070182
      Prewitt C T, Buerger M J
      American Mineralogist 46 (1961) 1077-1085
      The crystal structure of cahnite, Ca2BAsO4(OH)4

      CELL PARAMETERS:   7.0770  7.0770  6.1750   90.000   90.000   90.000
      SPACE GROUP: I-4       

           ATOM        X         Y         Z     OCCUPANCY  ISO(B)
            As     0.00000   0.00000   0.00000     1.000     0.600
            B      0.00000   0.50000   0.25000     1.000     0.500
            Ca     0.00000   0.00000   0.50000     1.000     1.300
            Ca     0.00000   0.50000   0.75000     1.000     1.300
            O      0.17800   0.05400   0.16700     1.000     1.000
            O      0.16000   0.44400   0.11400     1.000     1.000

            BOUNDS ON TWO THETA:    5.0  90.0
            LIMITS IMPOSED ON THE INDICES ARE:  +/-  6 +/-  6 +/-  5
            MAX. ABS. INTENSITY / VOLUME**2:      31.59025691    
            The INTENSITY cut off value is   1.00

               2-THETA      INTENSITY    D-SPACING   H   K   L
                17.72         24.12        5.0042    1   1   0
                19.07         27.69        4.6528    1   0   1
                25.17        100.00        3.5385    2   0   0
                28.92          1.81        3.0875    0   0   2
                31.77          4.28        2.8165    2   1   1
                31.77         16.16        2.8165    1   2   1
                34.12         58.34        2.6276    1   1   2
                35.89         14.02        2.5021    2   2   0
                38.70         17.86        2.3264    2   0   2
                40.30         10.36        2.2379    3   1   0
                40.95         10.10        2.2037    3   0   1
                45.92          4.84        1.9764    1   0   3
                46.73          6.57        1.9439    2   2   2
                48.68          8.00        1.8706    3   2   1
                48.68          1.30        1.8706    2   3   1
                50.36         21.55        1.8120    3   1   2
                50.36         27.08        1.8120    1   3   2
                51.66          7.60        1.7693    4   0   0
                53.07          1.39        1.7255    2   1   3
                53.07          1.43        1.7255    1   2   3
                55.05          1.38        1.6681    3   3   0
                55.57          2.63        1.6537    4   1   1
                55.57          1.64        1.6537    1   4   1
                58.31          4.38        1.5825    2   4   0
                58.31          4.33        1.5825    4   2   0
                59.61          2.55        1.5509    3   0   3
                60.29          2.44        1.5351    4   0   2
                63.01          2.68        1.4752    1   1   4
                63.38         10.71        1.4676    3   3   2
                65.74          3.81        1.4205    2   3   3
                66.03          6.82        1.4150    2   0   4
                66.38          2.84        1.4083    2   4   2
                67.48          2.73        1.3879    5   1   0
                67.94          2.44        1.3796    4   3   1
                67.94          1.02        1.3796    5   0   1
                71.58          1.19        1.3182    1   4   3
                71.86          7.81        1.3138    2   2   4
                73.71          1.53        1.2854    5   2   1
                74.70          1.74        1.2707    1   3   4
                75.03          5.10        1.2659    1   5   2
                75.03          3.89        1.2659    5   1   2
                76.08          2.11        1.2510    4   4   0
                81.63          2.36        1.1795    6   0   0
                83.02          3.99        1.1632    4   0   4
                86.08          3.00        1.1296    3   5   2
                86.08          3.03        1.1296    5   3   2
                87.09          2.21        1.1190    6   2   0
                87.09          2.74        1.1190    2   6   0
                88.48          4.13        1.1050    4   2   4
                88.48          2.98        1.1050    2   4   4
================================================================================
       XPOW Copyright 1993 Bob Downs, Ranjini Swaminathan and Kurt Bartelmehs
  For reference, see Downs et al. (1993) American Mineralogist 78, 1104-1107.

File: data/Exp_data/R070385_CIF.txt
      Clinocervantite
Diffraction data computed using the structure from the paper listed below, 
along with the cell parameters refined from single crystal data of R070385
      Basso R, Lucchetti G, Zefiro L, Palenzona A
      European Journal of Mineralogy 11 (1999) 95-100
      Clinocervantite, B-Sb2O4, the natural monoclinic polymorph
      of cervantite from the Cetine mine, Siena, Italy
      Note: z-coordinate to O2 altered by communications with R Basso, April, 2003
      Locality: Cetine mine, Siena, Italy

      CELL PARAMETERS:  12.0600  4.8280  5.3820   90.000  104.600   90.000
      SPACE GROUP: C2/c      

           ATOM        X         Y         Z     OCCUPANCY  ISO(B)
            Sb     0.25000   0.25000   0.00000     1.000     0.260
            Sb     0.00000   0.28510   0.25000     1.000     0.530
            O      0.19180   0.05170   0.67460     1.000     0.550
            O      0.09390   0.41220   0.96490     1.000     0.510

            BOUNDS ON TWO THETA:    0.0  90.0
            LIMITS IMPOSED ON THE INDICES ARE:  +/- 10 +/-  4 +/-  4
            MAX. ABS. INTENSITY / VOLUME**2:      163.3368626    
            The INTENSITY cut off value is   1.00

               2-THETA      INTENSITY    D-SPACING   H   K   L
                19.90          6.38        4.4613    1   1   0
                27.55        100.00        3.2376    1   1   1
                29.49          3.69        3.0292    3   1   0
                30.64         32.79        2.9176    4   0   0
                31.11         67.51        2.8752   -3   1   1
                33.98         22.49        2.6384   -2   0   2
                37.25         14.07        2.4140    0   2   0
                41.03          1.29        2.1997   -3   1   2
                41.22          2.25        2.1902    0   2   1
                41.38         14.21        2.1821    2   0   2
                45.77          1.90        1.9825    2   2   1
                48.97         19.50        1.8599    4   2   0
                50.38         17.99        1.8113    5   1   1
                51.03          9.66        1.7896   -6   0   2
                51.30         19.02        1.7810   -2   2   2
                54.87         16.42        1.6733   -1   1   3
                55.03          1.04        1.6687    4   2   1
                56.87         14.57        1.6191   -7   1   1
                56.88         12.13        1.6188    2   2   2
                57.84          1.33        1.5942    1   3   0
                61.03          9.05        1.5182   -5   1   3
                61.40          8.41        1.5099    1   3   1
                63.37          7.90        1.4678   -3   3   1
                63.80          3.51        1.4588    8   0   0
                64.86          7.43        1.4376   -6   2   2
                66.91          5.43        1.3985    6   0   2
                67.21          6.78        1.3929    3   1   3
                71.52          2.98        1.3192   -4   0   4
                72.61          3.08        1.3021    0   0   4
                76.26          5.27        1.2485    8   2   0
                76.72          4.13        1.2423    5   3   1
                79.15          3.14        1.2101    6   2   2
                79.39          1.39        1.2070    0   4   0
                80.36          2.37        1.1949   -1   3   3
                81.42          2.04        1.1820  -10   0   2
                82.03          2.26        1.1747   -7   3   1
                82.81          1.14        1.1656   -2   4   1
                83.46          3.49        1.1582   -9   1   3
                83.51          3.36        1.1576   -4   2   4
                83.71          3.57        1.1554    9   1   1
                84.55          3.41        1.1460    0   2   4
                85.62          3.43        1.1344   -5   3   3
                86.80          2.21        1.1220   -8   0   4
                87.45          2.60        1.1153    4   4   0
                89.23          2.12        1.0976   -2   4   2
                89.91          1.40        1.0911    4   0   4
================================================================================
       XPOW Copyright 1993 Bob Downs, Ranjini Swaminathan and Kurt Bartelmehs
  For reference, see Downs et al. (1993) American Mineralogist 78, 1104-1107.
