Repository: bjzgcai/Phase_identification_refinement

# Data Directory

This directory is the expected local location for external data. The public repository does not redistribute the full datasets.

## Included

```text
Exp_data/             RRUFF experimental spectra and matching *_CIF.txt files, external
MP_data/              MP-derived reference spectra / CIF text files, external
mp_spacegroup.json    MP metadata and CIF strings, external and ignored by Git
entries_dict.json     label-to-mp-id mapping, external and ignored by Git
match.txt             RRUFF-to-MP strict matching pairs, if permitted
```

File: data/Exp_data/R070431_CIF.txt
      IMA2009-077
      CELL PARAMETERS:   5.8618 12.7854  5.7025   90.000  109.425   90.000
      SPACE GROUP: P2_1/c    

           ATOM        X         Y         Z     OCCUPANCY  ISO(B)
            Cu     0.00000   0.00000   0.00000     1.000     1.012
            Ca     0.56418   0.12303   0.21155     1.000     0.788
            As     0.22626   0.12128   0.54652     1.000     0.628
            O      0.95325   0.17490   0.48155     1.000     0.958
            O      0.30179   0.05416   0.81485     1.000     0.880
            O      0.23809   0.03793   0.31832     1.000     0.943
            O      0.44679   0.20667   0.54960     1.000     0.996
            O      0.82611   0.13610   0.95589     1.000     0.883
            H      0.89726   0.19718   0.98318     1.000     3.158
            H      0.73086   0.14106   0.85527     1.000     3.158

            BOUNDS ON TWO THETA:    5.0  90.0
            LIMITS IMPOSED ON THE INDICES ARE:  +/-  5 +/- 11 +/-  4
            MAX. ABS. INTENSITY / VOLUME**2:      20.53698116    
            The INTENSITY cut off value is   1.00

               2-THETA      INTENSITY    D-SPACING   H   K   L
                13.85         30.96        6.3927    0   2   0
                16.03          1.72        5.5281    1   0   0
                17.48         33.81        5.0741    1   1   0
                17.89          3.58        4.9572    0   1   1
                21.25         16.56        4.1815    1   2   0
                21.59          1.28        4.1153    0   2   1
                23.43         38.24        3.7961   -1   2   1
                26.41         31.31        3.3752    1   3   0
                26.69         65.66        3.3401    0   3   1
                27.61         14.53        3.2310    1   1   1
                27.91         29.03        3.1964    0   4   0
                28.22         37.23        3.1626   -1   3   1
                30.19        100.00        2.9599    1   2   1
                31.80         36.24        2.8141   -1   0   2
                31.87         60.72        2.8079   -2   1   1
                32.35          9.03        2.7671    1   4   0
                32.39          1.48        2.7641    2   0   0
                32.58         18.54        2.7483   -1   1   2
                33.32         16.79        2.6890    0   0   2
                34.07          5.20        2.6314    0   1   2
                34.11          1.36        2.6286    1   3   1
                34.16         22.78        2.6244   -2   2   1
                38.33          4.06        2.3483   -1   3   2
                38.82          1.81        2.3198   -2   1   2
                38.83          3.58        2.3190    2   3   0
                39.00          7.54        2.3093    0   5   1
                40.11         19.27        2.2481   -1   5   1
                40.77          3.88        2.2131   -2   2   2
                41.97          5.04        2.1528    1   0   2
                42.02          5.59        2.1500    2   1   1
                42.25          1.15        2.1388   -2   4   1
                42.42          1.70        2.1309    0   6   0
                42.81         12.74        2.1121   -1   4   2
                43.27         13.75        2.0907    2   4   0
                43.86          2.40        2.0642    2   2   1
                44.40          6.85        2.0402    1   2   2
                45.63          5.25        1.9883    1   6   0
                46.78          1.89        1.9420   -1   6   1
                46.79          1.07        1.9416    2   3   1
                47.05          1.44        1.9314   -3   1   1
                47.31          2.07        1.9216    1   3   2
                47.57          5.06        1.9116   -2   5   1
                47.93         16.01        1.8980   -2   4   2
                48.08          7.25        1.8925   -1   5   2
                48.50          1.02        1.8770    2   5   0
                48.73          7.49        1.8685   -3   2   1
                49.17          3.38        1.8530    0   5   2
                50.01          8.42        1.8239    3   1   0
                50.07          6.63        1.8219   -1   2   3
                50.83         23.64        1.7963    1   6   1
                51.45          2.41        1.7761   -3   3   1
                51.62          2.12        1.7706    3   2   0
                51.97          1.43        1.7594   -3   2   2
                52.73          3.33        1.7359   -1   3   3
                52.77          5.46        1.7347   -2   2   3
                53.06         11.78        1.7261    0   2   3
                53.51          8.56        1.7126   -2   6   1
                53.98          2.05        1.6988   -1   6   2
                54.23         10.79        1.6914    3   3   0
                54.36          2.93        1.6876    2   6   0
                54.98          2.34        1.6701    0   6   2
                54.99          1.67        1.6697    2   0   2
                55.34          1.88        1.6600   -2   3   3
                55.62          9.35        1.6524    0   3   3
                55.82          1.58        1.6469    1   5   2
                57.68          6.82        1.5982    0   8   0
                57.75          6.65        1.5964    3   4   0
                58.08         12.29        1.5882   -3   4   2
                58.36          1.88        1.5813   -2   6   2
                58.55          3.68        1.5766    3   1   1
                59.19          6.35        1.5609   -3   1   3
                59.72          4.77        1.5483    1   1   3
                59.99          6.11        1.5422   -2   7   1
                60.00          2.56        1.5418    3   2   1
                60.42          4.97        1.5321   -1   7   2
                60.71          1.58        1.5255   -1   5   3
                60.78          1.88        1.5238    2   7   0
                61.20          1.11        1.5145    1   6   2
                61.36          2.88        1.5109    0   7   2
                62.08          2.16        1.4950    3   5   0
                62.79         17.64        1.4800    2   4   2
                63.36          3.89        1.4679    0   5   3
                64.73          1.92        1.4401   -3   6   1
                65.24          4.33        1.4300   -4   1   2
                65.55          5.40        1.4241   -4   2   1
                65.80          6.27        1.4193   -1   0   4
                65.84          1.43        1.4185   -1   6   3
                66.81          2.74        1.4003    2   7   1
                66.90          2.27        1.3986   -2   1   4
                66.93          1.41        1.3981    2   5   2
                67.22          2.67        1.3928    1   7   2
                67.39          7.35        1.3897   -1   8   2
                67.46          1.21        1.3884   -3   6   2
                67.62          1.07        1.3855   -1   2   4
                67.81          3.26        1.3820    4   0   0
                68.14          5.14        1.3761   -2   6   3
                68.27          2.16        1.3738    0   8   2
                68.39          3.86        1.3718    0   6   3
                68.86          1.91        1.3634   -4   3   2
                69.98          2.34        1.3445    0   0   4
                70.27          1.65        1.3396   -3   5   3
                70.48          4.88        1.3361   -2   3   4
                71.27          1.18        1.3231   -2   8   2
                71.83          1.02        1.3143    2   6   2
                72.08          1.91        1.3103    2   1   3
                72.28          1.49        1.3072    1   9   1
                72.67          1.49        1.3011   -4   2   3
                72.92          1.55        1.2972    3   7   0
                74.48          4.50        1.2739   -2   9   1
                74.50          1.96        1.2737    3   6   1
                74.84          2.09        1.2687   -4   3   3
                75.86          1.65        1.2541   -4   5   2
                78.40          1.20        1.2198    4   2   1
                78.63          1.41        1.2168    1   0   4
                78.75          2.35        1.2153   -3   4   4
                79.56          1.39        1.2048   -4   6   1
                79.65          1.03        1.2038   -3   8   2
                80.43          4.97        1.1940    1  10   1
                80.52          4.05        1.1929    4   3   1
                80.61          2.87        1.1918   -3   7   3
                80.73          2.30        1.1904    2   9   1
                81.65          1.24        1.1792   -4   5   3
                82.57          1.03        1.1684   -2  10   1
                82.58          1.05        1.1683   -5   0   2
                83.78          2.81        1.1545    2   8   2
                85.36          3.63        1.1372    1   4   4
                86.00          1.42        1.1304   -4   7   2
                86.50          1.21        1.1251    3   9   0
                86.90          1.17        1.1210   -5  -3   1
                87.22          2.70        1.1176    4   5   1
                87.52          1.39        1.1146   -2   7   4
                88.32          1.45        1.1066   -4   4   4
                88.42          1.18        1.1056    5   0   0
                89.33          3.29        1.0966    3   2   3
                89.97          1.11        1.0905    4   0   2
================================================================================
       XPOW Copyright 1993 Bob Downs, Ranjini Swaminathan and Kurt Bartelmehs
  For reference, see Downs et al. (1993) American Mineralogist 78, 1104-1107.

File: data/Exp_data/R070450_CIF.txt
      Hummerite
Diffraction data computed using the structure from the paper listed below, 
along with the cell parameters refined from single crystal data of R070450
      Hughes J M, Schindler M, Rakovan J F, Cureton F E
      The Canadian Mineralogist 40 (2002) 1429-1435
      The crystal structure of hummerite, K Mg(V5O14).8H2O:
      Bonding between the [V10O28] structural units and the
      {K2Mg2(H2O)16} interstitial complex

      CELL PARAMETERS:   8.8170 10.7170 11.0700   65.790   74.090   71.870
      SPACE GROUP: P-1       

           ATOM        X         Y         Z     OCCUPANCY  ISO(B)
            V      0.67554   0.50637   0.51942     1.000     1.315
            V      0.38822   0.77792   0.45258     1.000     1.485
            V      0.35314   0.54862   0.73003     1.000     1.418
            V      0.69385   0.73938   0.24167     1.000     1.699
            V      0.63029   0.27648   0.79897     1.000     1.680
            O      0.29940   0.89304   0.52256     1.000     2.092
            O      0.28480   0.83219   0.31048     1.000     1.753
            O      0.52430   0.64321   0.59189     1.000     1.366
            O      0.76590   0.40873   0.65734     1.000     1.674
            O      0.79650   0.61357   0.41051     1.000     1.698
            O      0.51599   0.59950   0.37888     1.000     1.374
            O      0.26190   0.66643   0.79624     1.000     2.069
            O      0.22220   0.42672   0.80217     1.000     1.713
            O      0.50800   0.43901   0.83715     1.000     1.634
            O      0.56770   0.84241   0.34664     1.000     1.698
            O      0.45420   0.19578   0.87099     1.000     1.855
            O      0.82910   0.82730   0.15460     1.000     2.527
            O      0.73890   0.36696   0.43906     1.000     1.437
            O      0.73760   0.19850   0.91580     1.000     2.590
            K      0.32958   0.90849   0.78152     1.000     2.944
            Mg     0.78293   0.73370   0.78507     1.000     1.705
            O      0.91050   0.57040   0.71950     1.000     3.774
            H      0.87800   0.52600   0.69800     1.000     3.079
            H      0.99200   0.55000   0.73100     1.000     4.816
            O      0.64070   0.89420   0.85560     1.000     2.258
            H      0.64600   0.96300   0.82000     1.000     3.948
            H      0.62300   0.87400   0.93200     1.000     2.685
            O      0.06010   1.15460   0.59710     1.000     4.177
            H     -0.01600   1.14800   0.62200     1.000     9.475
            H      0.08700   1.22500   0.58300     1.000     7.106
            O      0.00270   0.93610   0.87640     1.000     3.861
            H     -0.02000   0.89300   0.94500     1.000    12.633
            H      0.00100   1.00400   0.85600     1.000    18.160
            O      0.92030   0.65790   0.93400     1.000     2.574
            H      0.89600   0.62800   1.00300     1.000     4.501
            H      1.01200   0.65200   0.93400     1.000     6.869
            O      0.64920   0.82120   0.63080     1.000     2.416
            H      0.62200   0.77300   0.60800     1.000     2.527
            H      0.67300   0.86600   0.57100     1.000     5.843
            O      0.60600   0.62590   0.89630     1.000     2.629
            H      0.59200   0.56700   0.87400     1.000     2.527
            H      0.58300   0.60600   0.97300     1.000     3.158
            O      0.94570   0.85380   0.66390     1.000     3.332
            H      1.00900   0.85700   0.68600     1.000     7.896
            H      0.95400   0.86800   0.59900     1.000    13.423

            BOUNDS ON TWO THETA:    0.0  90.0
            LIMITS IMPOSED ON THE INDICES ARE:  +/-  7 +/-  8 +/-  9
            MAX. ABS. INTENSITY / VOLUME**2:      14.17290351    
            The INTENSITY cut off value is   1.00

               2-THETA      INTENSITY    D-SPACING   H   K   L
                 8.89         45.21        9.9511    0   0   1
                 9.29         41.60        9.5202    0   1   0
                10.33         44.53        8.5655    0   1   1
                10.71        100.00        8.2587    1   0   0
                12.01         49.10        7.3694    1   1   1
                12.50          9.26        7.0834    1   1   0
                12.72         17.77        6.9595    1   0   1
                15.05          1.04        5.8850   -1   0   1
                15.72          4.74        5.6380   -1   1   0
                17.08          2.08        5.1922    1   1   2
                17.33          1.08        5.1185   -1   1   1
                17.34          4.94        5.1133    1   2   1
                17.83         15.06        4.9755    0   0   2
                18.64          6.00        4.7601    0   2   0
                18.81          3.10        4.7169    1  -1   1
                19.30          2.49        4.5996    1   2   0
                19.74          2.60        4.4981    1   2   2
                21.43          2.98        4.1469    2   1   0
                21.52          7.62        4.1293    2   0   0
                22.68          2.04        3.9200   -1   1   2
                23.46          1.48        3.7923   -1   2   1
                24.15          7.31        3.6847    2   2   2
                24.62          1.49        3.6159   -1  -2   1
                24.70          1.74        3.6044   -2   0   1
                25.21          1.19        3.5323    1   3   1
                25.32          2.87        3.5180    1   2   3
                25.38          9.54        3.5091   -2   1   0
                25.60          2.71        3.4798    2   0   2
                25.79          4.84        3.4540    1   3   2
                26.27          1.45        3.3924    0   3   1
                26.75          1.52        3.3332    0   2   3
                26.88          7.58        3.3170    0   0   3
                27.05          5.00        3.2963   -2   1   1
                27.44          2.35        3.2499    0   3   2
                27.74          2.33        3.2163    1   3   0
                28.12          4.83        3.1734    0   3   0
                28.35          1.26        3.1479    2   2   3
                28.55          7.88        3.1267    2   3   2
                30.05          5.97        2.9741   -2  -2   1
                30.70         10.15        2.9125   -1   0   3
                31.25          9.05        2.8624    2   3   3
                31.37          1.38        2.8518   -1   3   1
                31.61         13.54        2.8301    2   0   3
                32.17          2.96        2.7825   -2   2   1
                32.24          2.93        2.7766    3   0   1
                32.52         12.96        2.7534    0  -3   1
                32.53          9.78        2.7529    3   0   0
                32.71          1.43        2.7380   -1  -3   1
                32.89          8.94        2.7230   -1   3   2
                33.85          3.72        2.6481    0   1   4
                34.22          1.06        2.6201   -1  -1   3
                34.23          1.19        2.6199    0   2   4
                34.46          1.03        2.6023    3   0   2
                34.75          1.74        2.5813    3   3   2
                35.06          1.60        2.5592   -2   2   2
                35.29          1.83        2.5431    3   3   1
                35.56          1.20        2.5245    0   4   2
                35.58          2.29        2.5234    3   1   3
                35.90          1.00        2.5017    1   0   4
                36.68          2.21        2.4501   -2  -2   2
                36.72          2.82        2.4473   -1   3   3
                37.06          2.23        2.4259    2  -1   3
                37.54          1.00        2.3958   -2   0   3
                37.89          7.63        2.3743    0   4   3
                38.11          6.35        2.3611    3   3   0
                38.82          1.13        2.3198    3   0   3
                38.98         10.48        2.3106    2   0   4
                42.20          6.44        2.1414    0   4   4
                42.32          1.36        2.1356   -1   3   4
                42.83         16.88        2.1114   -3  -3   1
                42.92          1.15        2.1071   -2  -3   2
                43.14          2.95        2.0968   -1   4   3
                44.05          2.29        2.0559   -3  -2   2
                44.05          2.35        2.0556    3  -1   3
                44.31          1.24        2.0442    3   4   0
                44.37          3.62        2.0417    2  -1   4
                44.78          6.06        2.0238    3   0   4
                45.74          1.89        1.9834    0   5   3
                46.74          1.61        1.9436    4   3   0
                47.44          2.90        1.9165   -1   4   4
                48.05          4.58        1.8934    3   1   5
                48.82          3.47        1.8654    0   5   4
                49.22          1.13        1.8513   -3  -4   1
                50.18          1.49        1.8182    3  -1   4
                50.25          2.23        1.8155    3  -3   1
                51.17          4.42        1.7852   -4  -3   1
                51.76          2.53        1.7661    2   6   2
                51.95          1.00        1.7603    3   0   5
                53.51          3.02        1.7124    5   3   3
                53.53          2.18        1.7119   -3   1   4
                54.04          3.34        1.6968   -1   5   4
                55.50          1.61        1.6558   -1  -3   4
                56.06          1.16        1.6404    0  -2   5
                59.65          4.01        1.5500    2   4   7
                62.12          1.27        1.4943    3   7   3
                63.38          1.52        1.4676    0  -3   5
                63.51          1.77        1.4648   -4   1   4
                64.01          2.35        1.4545    6   3   3
                65.64          1.89        1.4224   -3   5   0
                66.07          1.10        1.4142    5   6   2
                68.06          1.55        1.3775    4  -4   1
                71.44          1.47        1.3204    3   8   3
================================================================================
       XPOW Copyright 1993 Bob Downs, Ranjini Swaminathan and Kurt Bartelmehs
  For reference, see Downs et al. (1993) American Mineralogist 78, 1104-1107.

File: data/Exp_data/R070461_CIF.txt
      Ferroselite
Diffraction data computed using the structure from the paper listed below, 
along with the cell parameters refined from single crystal data of R070461
      Pickardt J, Reuter B, Riedel E, Sochtig J
      Journal of Solid State Chemistry 15 (1975) 366-368
      On the formation of FeSe2 single crystals by chemical transport reactions
      Locality: synthetic

      CELL PARAMETERS:   4.7950  5.7700  3.5840   90.000   90.000   90.000
      SPACE GROUP: Pnnm      

           ATOM        X         Y         Z     OCCUPANCY  ISO(B)
            Fe     0.00000   0.00000   0.00000     1.000     0.644
            Se     0.21340   0.36900   0.00000     1.000     0.716

            BOUNDS ON TWO THETA:    0.0  90.0
            LIMITS IMPOSED ON THE INDICES ARE:  +/-  4 +/-  5 +/-  3
            MAX. ABS. INTENSITY / VOLUME**2:      90.49279801    
            The INTENSITY cut off value is   1.00

               2-THETA      INTENSITY    D-SPACING   H   K   L
                24.13         12.95        3.6878    1   1   0
                29.34         14.93        3.0445    0   1   1
                31.00          6.12        2.8850    0   2   0
                31.16         49.02        2.8707    1   0   1
                34.91        100.00        2.5702    1   1   1
                36.34         82.29        2.4720    1   2   0
                37.51         10.90        2.3975    2   0   0
                40.76          6.58        2.2140    2   1   0
                44.52         11.76        2.0349    1   2   1
                48.32         69.93        1.8836    2   1   1
                49.43          6.42        1.8439    2   2   0
                50.96         28.84        1.7920    0   0   2
                51.17          9.01        1.7851    1   3   0
                54.12         33.40        1.6947    0   3   1
                56.09          8.88        1.6396    2   2   1
                57.15          1.79        1.6118    1   1   2
                57.69         15.19        1.5979    1   3   1
                60.06         11.29        1.5403    3   1   0
                60.85          1.37        1.5222    0   2   2
                61.84          1.25        1.5002    2   3   0
                63.76          1.18        1.4598    3   0   1
                64.19         27.33        1.4509    1   2   2
                64.61          2.86        1.4425    0   4   0
                64.97          4.10        1.4354    2   0   2
                66.02          8.45        1.4152    3   1   1
                66.93          7.47        1.3981    3   2   0
                67.21          2.64        1.3929    2   1   2
                67.71          2.98        1.3839    2   3   1
                72.58          3.03        1.3025    3   2   1
                73.72          3.16        1.2851    2   2   2
                75.12          4.77        1.2647    1   3   2
                77.18         12.11        1.2360    2   4   0
                80.05          3.23        1.1988    4   0   0
                82.12          2.27        1.1737    4   1   0
                82.60          7.85        1.1681    3   1   2
                83.06          2.99        1.1628    3   3   1
                83.37          2.06        1.1592    1   0   3
                85.42          6.12        1.1365    1   1   3
                86.64          2.45        1.1237    0   4   2
                86.80          1.25        1.1220    1   5   0
                88.75          6.46        1.1023    3   2   2
                89.15          4.36        1.0985    0   5   1
================================================================================
       XPOW Copyright 1993 Bob Downs, Ranjini Swaminathan and Kurt Bartelmehs
  For reference, see Downs et al. (1993) American Mineralogist 78, 1104-1107.

File: data/Exp_data/R070465_CIF.txt
      Lomonosovite
Diffraction data computed using the structure from the paper listed below, 
along with the cell parameters refined from single crystal data of R070465
      Belov N V, Gavrilova G S, Solov'eva L P, Khalilov A D
      Soviet Physics Doklady 22 (1977) 422-424
      The refined structure of lomonosovite

      CELL PARAMETERS:   5.3563  7.0810 14.4540  100.585   96.043   90.065
      SPACE GROUP: P-1       

           ATOM        X         Y         Z     OCCUPANCY  ISO(B)
            Na     0.16900   0.41800   0.23490     1.000     1.650
            Na     0.75700   0.88200  -0.00370     1.000     2.110
            Na     0.68200   0.97300   0.35970     1.000     0.940
            Na     0.67700   0.45900   0.39750     1.000     1.910
            Na     0.23900   0.73800   0.41480     1.000     1.760
            Ti     0.16580   0.92710   0.21780     1.000     0.060
            Ti     0.76980   0.38650  -0.00760     1.000     0.430
            Si     0.66710   0.20310   0.17640     1.000     0.630
            Si     0.64870   0.63870   0.19850     1.000     0.560
            P      0.18010   0.22420   0.43270     1.000     0.780
            O      0.67100   0.43000   0.23200     1.000     0.970
            O      0.64200   0.19700   0.06600     1.000     1.420
            O      0.92500   0.12000   0.21300     1.000     1.920
            O      0.43200   0.10300   0.20900     1.000     2.030
            O      0.59800   0.60900   0.08400     1.000     1.110
            O      0.90400   0.75300   0.24700     1.000     1.380
            O      0.41300   0.73400   0.25000     1.000     1.220
            O      0.13200   0.83100   0.09100     1.000     1.380
            O      0.23500   0.03400   0.36800     1.000     1.320
            O      0.09200   0.42600   0.07100     1.000     1.130
            O      0.90100   0.22500   0.44300     1.000     1.910
            O      0.25000   0.40000   0.39100     1.000     1.650
            O      0.32600   0.22800   0.53000     1.000     1.420

            BOUNDS ON TWO THETA:    0.0  90.0
            LIMITS IMPOSED ON THE INDICES ARE:  +/-  4 +/-  6 +/- 12
            MAX. ABS. INTENSITY / VOLUME**2:      6.360073809    
            The INTENSITY cut off value is   1.00

               2-THETA      INTENSITY    D-SPACING   H   K   L
                 6.26         75.73       14.1260    0   0   1
                12.53          3.47        7.0630    0   0   2
                13.10         11.21        6.7573    0  -1   1
                15.20          5.86        5.8300    0   1   1
                16.14         34.43        5.4904    0  -1   2
                18.42          1.94        4.8154    1   0   1
                18.85          2.16        4.7087    0   0   3
                19.49          5.71        4.5541    0   1   2
                19.77          1.61        4.4901   -1   0   2
                20.92         32.36        4.2471   -1  -1   1
                21.22         11.47        4.1870    1   1   0
                21.56         33.90        4.1210    1  -1   1
                21.90          1.82        4.0589   -1   1   1
                21.96          8.89        4.0484    1   0   2
                22.47          6.67        3.9572   -1  -1   2
                23.84          1.32        3.7318   -1   0   3
                24.05         12.32        3.7009    1  -1   2
                24.65          1.96        3.6122   -1   1   2
                24.71         14.32        3.6029    0   1   3
                25.20          1.85        3.5336    0  -2   1
                25.22         20.29        3.5315    0   0   4
                25.55          2.04        3.4857   -1  -1   3
                25.60          1.61        3.4795    0   2   0
                26.10          6.71        3.4141    0  -1   4
                27.51          2.34        3.2422    0   2   1
                28.59         11.61        3.1219   -1   1   3
                28.80          1.54        3.1004   -1   0   4
                28.95         14.90        3.0841    0  -2   3
                29.73          6.84        3.0046   -1  -1   4
                30.44          1.68        2.9368    1  -2   1
                30.67         13.20        2.9150    0   2   2
                30.90         26.00        2.8938   -1  -2   2
                31.67         20.97        2.8253   -1   2   1
                31.67         79.03        2.8252    0   0   5
                31.80          4.83        2.8137    1  -2   2
                31.87          1.94        2.8077    1   0   4
                32.45          1.41        2.7594    1  -1   4
                32.62          2.62        2.7452    0  -2   4
                32.80         46.92        2.7308   -1  -2   3
                32.97          7.17        2.7166    1   2   1
                33.57         23.58        2.6693   -2   0   1
                33.66         45.33        2.6627    2   0   0
                34.14         63.30        2.6263   -1   2   2
                34.30          5.32        2.6146   -1   0   5
                34.35         33.31        2.6109    1  -2   3
                34.66         10.36        2.5884   -1  -1   5
                34.78          3.73        2.5797    0   2   3
                34.95         14.29        2.5669    2   0   1
                36.03         21.23        2.4929    1   2   2
                36.35          5.74        2.4717    1   1   4
                37.35         10.11        2.4077    2   0   2
                37.61          3.75        2.3917    1   0   5
                37.86          4.08        2.3762    1  -2   4
                38.01          1.15        2.3673    2   1   1
                38.02          1.82        2.3669    0  -1   6
                38.23          6.56        2.3543    0   0   6
                38.55          4.95        2.3355    0  -3   2
                39.65          2.18        2.2731   -1  -2   5
                39.95          4.67        2.2568    1   2   3
                40.17          2.02        2.2450   -2   0   4
                40.64          1.30        2.2198    2   1   2
                40.68         10.81        2.2180    2   0   3
                41.83          2.89        2.1594   -1   2   4
                42.02          1.28        2.1503   -1  -3   2
                42.31          2.53        2.1363   -2   2   0
                42.39          2.80        2.1323   -2  -2   1
                42.49          1.17        2.1276    1  -3   2
                42.57          1.64        2.1235   -2  -2   2
                42.76          1.10        2.1147    0   1   6
                43.37          3.95        2.0863    1  -1   6
                43.58          1.51        2.0769   -2   1   4
                43.67          2.14        2.0726    1   0   6
                43.75         12.59        2.0691   -2  -2   3
                43.94          8.09        2.0605    2  -2   2
                44.16          8.68        2.0507   -2   0   5
                44.21          2.84        2.0486   -1  -2   6
                44.65          3.44        2.0294   -2   2   2
                44.91          1.23        2.0183    0   2   5
                44.92          3.18        2.0180    0   0   7
                45.00          7.64        2.0145    2   2   1
                45.17          7.07        2.0075   -1  -3   4
                45.79          1.32        1.9818   -1   3   2
                45.79          1.53        1.9814    0  -3   5
                46.69          1.51        1.9454   -1   2   5
                46.74          2.12        1.9433    0   3   3
                47.20          1.07        1.9257   -2   2   3
                48.81          1.23        1.8659   -2   0   6
                49.24          2.67        1.8504    2  -2   4
                49.29          3.76        1.8489    0   1   7
                49.33          4.66        1.8472   -1  -2   7
                49.46          2.43        1.8429    2  -1   5
                49.49         12.63        1.8416    2   0   5
                50.02          2.12        1.8233    1   0   7
                50.55          1.32        1.8057   -1   1   7
                51.72          1.25        1.7675   -1  -3   6
                51.72          3.55        1.7675   -2   3   0
                51.74         28.01        1.7668    0  -4   1
                51.86          1.62        1.7631   -2  -3   1
                52.06          9.04        1.7568   -1   2   6
                52.13          1.23        1.7545   -1  -1   8
                52.39          7.61        1.7466   -2  -3   3
                52.42          1.26        1.7456   -2   1   6
                52.49          5.72        1.7434    2  -3   2
                52.71          6.13        1.7365   -1   3   4
                53.13          1.36        1.7237    2   1   5
                53.15          1.01        1.7232   -3   0   3
                53.15          2.71        1.7231   -3  -1   2
                53.69          5.61        1.7071    0  -2   8
                54.47          5.30        1.6845    0  -3   7
                54.75          4.39        1.6767    2   0   6
                54.93          3.15        1.6716   -1  -2   8
                55.46          2.01        1.6569    3  -1   2
                55.54          1.68        1.6545   -3   1   3
                56.79          3.15        1.6212    0  -4   5
                56.81          9.43        1.6205    0   2   7
                56.84          4.97        1.6198   -2  -2   7
                57.37          2.27        1.6060    2   3   2
                57.67          1.62        1.5985   -2   1   7
                57.81          2.74        1.5948   -3   2   0
                57.87          5.00        1.5935   -1   2   7
                57.93          7.59        1.5919   -3  -2   2
                58.01          2.44        1.5898   -3  -2   1
                58.13          8.84        1.5868   -3   2   1
                58.28          7.47        1.5832    1  -2   8
                58.30          1.95        1.5827    3  -2   1
                58.65          1.31        1.5741   -3  -2   3
                58.77          2.07        1.5712   -3  -1   5
                58.84          2.96        1.5696    0   0   9
                58.90          1.90        1.5680    3   2   0
                59.19          1.50        1.5609   -2   2   6
                59.25          3.10        1.5596   -3   2   2
                59.58          1.13        1.5518    3  -2   2
                59.64          3.15        1.5502   -2   0   8
                59.66          1.27        1.5498    0  -3   8
                59.84          1.53        1.5456    2  -1   7
                59.99          5.33        1.5420    0  -4   6
                60.15          1.30        1.5383   -3  -2   4
                60.87          2.22        1.5219    3   0   4
                60.90          1.17        1.5212   -1  -3   8
                61.13          1.71        1.5159   -3   2   3
                61.38          8.14        1.5105    1   2   7
                61.62          1.31        1.5052    3  -2   3
                61.75          3.29        1.5023   -2  -2   8
                61.76          2.04        1.5021   -1  -4   6
                62.12          1.38        1.4942   -3  -1   6
                62.41          1.35        1.4880   -3  -2   5
                62.43          3.11        1.4875    2  -2   7
                62.48          1.45        1.4865    1  -1   9
                62.90          5.23        1.4775    2  -4   1
                62.97          1.93        1.4760   -2  -4   2
                63.23          1.90        1.4706   -2   4   0
                63.34          3.67        1.4684    2  -4   2
                63.41          3.34        1.4669   -2  -4   1
                63.69          1.12        1.4611    1  -4   6
                63.75          1.57        1.4599   -3   2   4
                63.87          5.47        1.4575    0   4   4
                64.06          2.23        1.4536   -2   3   5
                64.37          1.32        1.4473   -2   2   7
                64.38          2.07        1.4471    3  -2   4
                64.60          2.77        1.4427    2   4   0
                65.16          3.09        1.4316    2   2   6
                65.32          1.51        1.4285   -1   4   4
                65.47          1.71        1.4256   -1  -1  10
                65.74          2.19        1.4205   -2   0   9
                66.07          2.65        1.4141    3   2   3
                66.22          1.56        1.4114   -2  -4   5
                66.65          1.78        1.4032   -1   0  10
                67.12          1.54        1.3946   -3  -3   4
                67.27          1.86        1.3918    0   5   0
                67.44          2.37        1.3888   -2  -3   8
                67.83          1.24        1.3817    1   2   8
                67.94          2.56        1.3797    2  -2   8
                68.04          1.33        1.3780    2  -3   7
                68.57          1.07        1.3686   -1  -5   2
                68.58          1.29        1.3685    1  -5   2
                68.69          3.12        1.3665   -2   4   3
                68.99          1.02        1.3612   -3  -2   7
                69.58          2.47        1.3511    1  -3   9
                69.68          1.03        1.3495    3   0   6
                70.06          1.40        1.3431   -2   2   8
                70.31          3.86        1.3390   -4   0   1
                70.57          1.87        1.3346   -4   0   2
                70.82          2.31        1.3305    1   0  10
                70.92          1.61        1.3288    2   2   7
                71.00          2.19        1.3276   -3   2   6
                71.22          2.48        1.3240   -2  -1  10
                71.55          2.63        1.3187   -4   0   3
                71.90          1.43        1.3131   -2   4   4
                71.95          3.07        1.3124    4   0   1
                72.39          2.26        1.3054    2  -4   6
                73.24          1.84        1.2924   -4   0   4
                73.87          1.47        1.2829   -1  -5   6
                73.95          1.57        1.2817    2  -2   9
                74.71          1.31        1.2706    1   2   9
                75.76          1.06        1.2555   -2   4   5
                76.41          3.01        1.2464    2   4   4
                76.59          1.24        1.2439   -3   0   9
                78.06          1.04        1.2242    1   5   3
                78.15          1.43        1.2230    2   5   0
                79.02          2.45        1.2117    0  -4  10
                79.64          1.52        1.2038    4   0   4
                80.99          1.68        1.1872    2   4   5
                82.39          1.06        1.1705   -4   0   7
                83.32          1.20        1.1598    0   6   0
                85.28          1.29        1.1380    0  -3  12
                85.36          2.07        1.1372    1  -6   4
                85.36          1.27        1.1372   -2   4   7
                86.75          1.36        1.1225   -4   0   8
                86.95          2.41        1.1204   -1   6   1
                87.21          1.02        1.1178    3   0   9
                88.08          1.76        1.1090    4   0   6
                88.27          2.19        1.1071    1   6   1
                89.90          1.42        1.0912   -4   1   8
================================================================================
       XPOW Copyright 1993 Bob Downs, Ranjini Swaminathan and Kurt Bartelmehs
  For reference, see Downs et al. (1993) American Mineralogist 78, 1104-1107.
