Repository: bjzgcai/Phase_identification_refinement

# Data Directory

This directory is the expected local location for external data. The public repository does not redistribute the full datasets.

## Included

```text
Exp_data/             RRUFF experimental spectra and matching *_CIF.txt files, external
MP_data/              MP-derived reference spectra / CIF text files, external
mp_spacegroup.json    MP metadata and CIF strings, external and ignored by Git
entries_dict.json     label-to-mp-id mapping, external and ignored by Git
match.txt             RRUFF-to-MP strict matching pairs, if permitted
```

File: data/Exp_data/R070565_CIF.txt
      Coesite
Diffraction data computed using the structure from the paper listed below, 
along with the cell parameters refined from single crystal data of R070565 
      Ikuta D, Kawame N, Banno S, Hirajima T, Ito K, Rakovan J F, Downs R T, Tamada O
      American Mineralogist 92 (2007) 57-63
      First in situ X-ray diffraction identification of coesite and retrograde quartz on a glass
      thin section of an ultrahigh-pressure metamorphic rock and their crystal structure details
      Locality: Yangkou meta-igneous complex in the middle part of the Sulu UHP terrain, eastern China
      Note: Sample is on a thin section

      CELL PARAMETERS:   7.1260 12.3500  7.1170   90.000  119.580   90.000
      SPACE GROUP: C2/c      

           ATOM        X         Y         Z     OCCUPANCY  ISO(B)
            Si     0.14010   0.10830   0.07230     1.000     1.105
            Si     0.50680   0.15810   0.54070     1.000     1.184
            O      0.00000   0.00000   0.00000     1.000     1.263
            O      0.50000   0.11620   0.75000     1.000     1.184
            O      0.26690   0.12360   0.94060     1.000     1.579
            O      0.31040   0.10420   0.32750     1.000     1.579
            O      0.01670   0.21200   0.47800     1.000     1.342

            BOUNDS ON TWO THETA:    5.0  90.0
            LIMITS IMPOSED ON THE INDICES ARE:  +/-  5 +/- 11 +/-  5
            MAX. ABS. INTENSITY / VOLUME**2:      7.146914030    
            The INTENSITY cut off value is   1.00

               2-THETA      INTENSITY    D-SPACING   H   K   L
                14.34          6.29        6.1750    0   2   0
                16.09          1.03        5.5083   -1   1   1
                20.31          5.23        4.3715    0   2   1
                25.89         73.18        3.4414    1   1   1
                25.98         41.12        3.4291    1   3   0
                26.04         13.59        3.4217   -1   3   1
                26.06          6.47        3.4193   -1   1   2
                28.81         17.67        3.0986    2   0   0
                28.85         85.84        3.0947    0   0   2
                28.92        100.00        3.0875    0   4   0
                28.93         85.04        3.0860   -2   2   1
                29.02         98.32        3.0772   -2   0   2
                32.32         14.47        2.7695    2   2   0
                32.36          7.62        2.7667    0   2   2
                32.40          6.09        2.7628    0   4   1
                32.51          2.13        2.7541   -2   2   2
                33.14         31.32        2.7028    1   3   1
                33.28          9.09        2.6921   -1   3   2
                38.59          8.43        2.3333   -2   4   1
                39.11          6.38        2.3034    1   1   2
                39.25          3.97        2.2955   -3   1   1
                39.27          2.67        2.2945    1   5   0
                39.30          3.52        2.2923   -1   1   3
                41.28          5.99        2.1871    2   4   0
                41.31          2.18        2.1857    0   4   2
                41.43          3.37        2.1795   -2   4   2
                41.47          1.98        2.1776   -2   2   3
                44.47          2.70        2.0374    3   1   0
                44.55          8.64        2.0337    1   5   1
                44.65          2.05        2.0296   -1   3   3
                44.70          2.52        2.0272   -3   3   2
                48.75          1.54        1.8678    2   4   1
                49.36          9.38        1.8463    3   3   0
                49.65          7.09        1.8361   -3   3   3
                51.26         10.29        1.7823   -2   6   1
                51.35         16.34        1.7792   -2   0   4
                53.23          3.07        1.7207    2   2   2
                53.41          3.00        1.7154    0   4   3
                53.44         10.55        1.7145    2   6   0
                53.46          4.19        1.7139    0   6   2
                53.54          3.13        1.7116   -4   2   2
                53.83         11.99        1.7031    1   1   3
                54.04          5.97        1.6969    1   7   0
                54.07          1.77        1.6960   -1   7   1
                55.84         15.24        1.6465   -4   2   3
                58.14          4.69        1.5867    1   3   3
                58.22          3.45        1.5846    3   5   0
                58.29          3.82        1.5828    1   7   1
                58.34          1.16        1.5816   -1   3   4
                58.38          3.43        1.5807   -1   7   2
                59.67          7.48        1.5496    2   4   2
                59.68          3.40        1.5493    4   0   0
                59.76          1.80        1.5474    0   0   4
                59.92          4.21        1.5438    0   8   0
                59.95          3.42        1.5430   -4   4   2
                60.01          3.67        1.5416   -2   4   4
                60.14          3.94        1.5386   -4   0   4
                61.73          1.51        1.5027    4   2   0
                61.95          2.34        1.4979    0   8   1
                65.95          1.80        1.4165   -2   8   1
                66.05          2.88        1.4146    3   1   2
                66.22          2.22        1.4113    1   5   3
                66.30          1.14        1.4097    1   7   2
                66.40          1.62        1.4079   -5   1   2
                66.44          1.04        1.4072   -1   7   3
                66.54          1.19        1.4053   -5   1   3
                69.56          5.33        1.3514    2   6   2
                69.82          7.27        1.3470   -4   6   2
                69.90          3.29        1.3457    3   3   2
                69.97          1.22        1.3445    1   1   4
                70.15          2.24        1.3416    3   7   0
                70.21          9.59        1.3405   -1   1   5
                70.25          3.98        1.3399   -5   3   2
                70.26          5.80        1.3398    1   9   0
                70.39          3.85        1.3376   -3   7   3
                70.46          1.29        1.3365   -3   3   5
                70.49          2.79        1.3359   -5   1   4
                71.32          4.39        1.3223    4   2   1
                71.81          5.07        1.3145   -4   6   3
                71.95          6.37        1.3123   -4   2   5
                73.63          1.52        1.2864   -2   8   3
                73.73          1.14        1.2850    1   3   4
                73.97          3.40        1.2815   -1   3   5
                74.04          7.24        1.2803   -1   9   2
                74.24          3.77        1.2774   -5   3   4
                77.04          3.46        1.2378    4   6   0
                77.17          3.75        1.2360    0   8   3
                77.35          3.43        1.2336    3   5   2
                77.38          1.65        1.2333    5   1   0
                77.69          1.23        1.2292   -5   5   2
                77.69          1.16        1.2291   -1   7   4
                78.02          1.44        1.2248   -5   1   5
                81.02          2.67        1.1868    5   3   0
                81.06          2.66        1.1863    1   5   4
                81.23          3.83        1.1843    1   9   2
                81.29          2.10        1.1836   -1   5   5
                81.39          2.82        1.1823   -3   9   2
                81.55          2.51        1.1804   -5   5   4
                82.19          1.39        1.1729    4   0   2
                82.48          1.54        1.1695    2   8   2
                84.45          1.36        1.1471    3   3   3
                86.53          2.95        1.1248   -4   6   5
                88.13          1.01        1.1085    1   1   5
                88.20          1.38        1.1078    5   5   0
                88.69          1.57        1.1029   -3   7   5
================================================================================
       XPOW Copyright 1993 Bob Downs, Ranjini Swaminathan and Kurt Bartelmehs
  For reference, see Downs et al. (1993) American Mineralogist 78, 1104-1107.

File: data/Exp_data/R070579_CIF.txt
      Dufrenoysite
      Diffraction data computed using the structure from the paper listed below, 
      along with the cell parameters refined from single crystal data of R070579
      Ribar B, Nicca C, Nowacki W
      Zeitschrift fur Kristallographie 130 (1969) 15-40
      Dreidimensionale verfeinerung der kristallstruktur von dufrenoysit, Pb8As8S20
      Locality: Lengenbach, Binnatal, Switzerland
      _database_code_amcsd 0010695

      CELL PARAMETERS:   7.9100 25.6910  8.3440   90.000   90.410   90.000
      SPACE GROUP: P2_1      

           ATOM        X         Y         Z     OCCUPANCY  ISO(B)
            Pb     0.01420   0.00040   0.87580     1.000     2.644
            Pb     0.97510   0.49750   0.63220     1.000     2.355
            Pb     0.52530   0.09440   0.87590     1.000     3.297
            Pb     0.51530   0.09510   0.38190     1.000     2.366
            Pb     0.18970   0.22500   0.87990     1.000     1.885
            Pb     0.31930   0.37230   0.13840     1.000     1.859
            Pb     0.66670   0.25500   0.64480     1.000     1.293
            Pb     0.21410   0.22810   0.39940     1.000     1.488
            As     0.95670   0.14260   0.16870     1.000     1.748
            As     0.94480   0.13450   0.63330     1.000     1.654
            As     0.55900   0.46070   0.88870     1.000     1.949
            As     0.54220   0.45140   0.44140     1.000     1.411
            As     0.88370   0.36260   0.37480     1.000     1.673
            As     0.88370   0.35180   0.95010     1.000     1.715
            As     0.29870   0.35300   0.63910     1.000     2.002
            As     0.63560   0.23430   0.11990     1.000     1.838
            S      0.27140   0.03100   0.11930     1.000     2.271
            S      0.79500   0.07200   0.13100     1.000     1.666
            S      0.11920   0.11000   0.82200     1.000     1.408
            S      0.40530   0.18170   0.12500     1.000     1.874
            S      0.77410   0.19580   0.91500     1.000     1.997
            S      0.44000   0.30810   0.40910     1.000     2.109
            S      0.44880   0.30660   0.85350     1.000     2.343
            S      0.06160   0.29760   0.63260     1.000     2.153
            S      0.04300   0.29980   0.11500     1.000     1.990
            S      0.07520   0.41360   0.89670     1.000     1.505
            S      0.39260   0.48500   0.08750     1.000     1.149
            S      0.73850   0.39770   0.15330     1.000     1.749
            S      0.73060   0.40270   0.58850     1.000     1.674
            S      0.30120   0.02170   0.60380     1.000     1.542
            S      0.76980   0.06600   0.63160     1.000     2.215
            S      0.10610   0.11340   0.39630     1.000     2.026
            S      0.42480   0.18220   0.61670     1.000     1.563
            S      0.77820   0.19260   0.31870     1.000     2.589
            S      0.10490   0.41870   0.37550     1.000     2.055
            S      0.39200   0.48190   0.66630     1.000     1.697

            BOUNDS ON TWO THETA:    5.0  90.0
            LIMITS IMPOSED ON THE INDICES ARE:  +/-  7 +/- 23 +/-  7
            MAX. ABS. INTENSITY / VOLUME**2:      31.95650761    
            The INTENSITY cut off value is   1.00

               2-THETA      INTENSITY    D-SPACING   H   K   L
                 6.88         16.48       12.8455    0   2   0
                11.15          2.19        7.9358    0   1   1
                11.71         17.06        7.5596    1   1   0
                12.65          4.43        6.9972    0   2   1
                13.14         12.33        6.7353    1   2   0
                13.79          8.29        6.4227    0   4   0
                14.82         13.68        5.9762    0   3   1
                15.25          8.28        5.8105    1   3   0
                15.38          5.09        5.7610   -1   0   1
                15.49          1.28        5.7200    1   0   1
                15.76          1.76        5.6214   -1   1   1
                15.87          4.21        5.5833    1   1   1
                16.87          3.87        5.2565   -1   2   1
                16.97          1.22        5.2253    1   2   1
                17.42          3.53        5.0895    0   4   1
                17.79         25.08        4.9860    1   4   0
                18.56          1.88        4.7800   -1   3   1
                20.30         17.92        4.3752    0   5   1
                20.61         19.35        4.3089    1   5   0
                20.71          2.89        4.2886   -1   4   1
                20.74          6.93        4.2818    0   6   0
                21.58         52.00        4.1180    0   1   2
                22.48          6.69        3.9549    2   0   0
                22.75         12.68        3.9089    2   1   0
                23.20          1.43        3.8346   -1   5   1
                23.35          8.11        3.8095    0   6   1
                23.54        100.00        3.7798    2   2   0
                23.63         58.89        3.7655    1   6   0
                23.72          2.41        3.7505    0   3   2
                24.05          5.60        3.7010   -1   0   2
                24.19          2.39        3.6792    1   0   2
                24.30          2.11        3.6632   -1   1   2
                24.44          1.02        3.6421    1   1   2
                24.80         21.49        3.5905    2   3   0
                24.84          2.58        3.5837   -2   0   1
                24.99          3.66        3.5639    2   0   1
                25.04         33.05        3.5564   -1   2   2
                25.18         39.89        3.5370    1   2   2
                25.23          2.55        3.5301    2   1   1
                25.93          2.47        3.4366   -1   6   1
                25.95          4.79        3.4342    2   2   1
                25.99          1.22        3.4278    1   6   1
                26.23         54.60        3.3973   -1   3   2
                26.36         43.24        3.3804    1   3   2
                26.47          8.02        3.3677    2   4   0
                26.53          1.13        3.3595    0   7   1
                26.78          5.99        3.3292    1   7   0
                26.97          1.57        3.3059   -2   3   1
                27.10          2.67        3.2903    2   3   1
                27.54          9.68        3.2388    0   5   2
                27.78         58.43        3.2114    0   8   0
                27.82         36.02        3.2067   -1   4   2
                27.95         30.40        3.1925    1   4   2
                28.48         48.53        3.1340    2   5   0
                28.52          2.88        3.1295   -2   4   1
                28.65          1.29        3.1163    2   4   1
                28.84          2.35        3.0954   -1   7   1
                28.90          1.50        3.0890    1   7   1
                29.75         83.39        3.0031   -1   5   2
                29.87         74.49        2.9914    1   5   2
                30.03         23.07        2.9755    1   8   0
                30.78         67.35        2.9052    2   6   0
                31.05          7.45        2.8805   -2   0   2
                31.25          6.22        2.8626   -2   1   2
                31.28          9.07        2.8600    2   0   2
                31.47          7.67        2.8424    2   1   2
                31.84         10.51        2.8107   -2   2   2
                31.90          1.49        2.8050   -1   8   1
                31.96          4.40        2.8002    1   8   1
                31.96         25.11        2.8000   -1   6   2
                32.06         10.49        2.7916    2   2   2
                32.07         25.62        2.7906    1   6   2
                32.49          1.80        2.7556    0   7   2
                32.58          1.14        2.7482   -2   6   1
                32.69          2.08        2.7392    2   6   1
                32.80         57.83        2.7302   -2   3   2
                33.02         63.47        2.7127    2   3   2
                33.30         12.98        2.6902    2   7   0
                33.37          5.52        2.6851    1   9   0
                34.09          3.09        2.6297   -1   0   3
                34.11          4.20        2.6283   -2   4   2
                34.19          4.12        2.6228    3   1   0
                34.28          1.77        2.6160   -1   1   3
                34.32          4.57        2.6127    2   4   2
                34.41          1.12        2.6060   -1   7   2
                34.44          5.86        2.6044    1   1   3
                34.73         12.41        2.5828    3   2   0
                34.82          2.05        2.5763   -1   2   3
                34.92          2.22        2.5691    0  10   0
                34.98          2.32        2.5652    1   2   3
                35.08          1.23        2.5578   -1   9   1
                35.13          4.28        2.5542    1   9   1
                35.16          2.04        2.5522    0   4   3
                35.27          1.81        2.5448    0   8   2
                35.72          1.53        2.5138   -1   3   3
                36.34          2.07        2.4722   -3   2   1
                36.78          8.16        2.4434    1  10   0
                36.85          5.60        2.4391    3   4   0
                37.16          2.25        2.4194    1   8   2
                37.20          1.05        2.4168   -3   3   1
                37.64          1.01        2.3900   -2   6   2
                37.71          1.91        2.3857    2   8   1
                38.20         70.69        2.3559    0   9   2
                38.36          1.24        2.3464   -1  10   1
                38.38          1.31        2.3453   -3   4   1
                38.41          1.82        2.3436    1  10   1
                38.91         10.43        2.3146    2   9   0
                39.78          4.03        2.2659   -2   7   2
                39.85          1.53        2.2620   -3   5   1
                39.88          5.77        2.2603   -1   9   2
                39.96          3.96        2.2559    2   7   2
                39.98          5.82        2.2553    1   9   2
                39.99          1.45        2.2545    3   5   1
                40.17         13.35        2.2451    3   6   0
                40.26          6.29        2.2399    1  11   0
                40.39          1.23        2.2329    2   2   3
                40.49          1.11        2.2280    2   9   1
                40.49         38.87        2.2276   -3   1   2
                40.61          2.50        2.2216    3   0   2
                40.77         29.34        2.2134    3   1   2
                41.24          1.19        2.1891    3   2   2
                41.75          3.31        2.1635   -3   3   2
                41.93         13.59        2.1544    2  10   0
                42.02          3.72        2.1504    3   3   2
                42.14          2.43        2.1443   -2   8   2
                42.20          6.17        2.1413    3   7   0
                42.21          1.11        2.1409    0  12   0
                42.28          1.61        2.1376   -1   7   3
                42.32          2.75        2.1358    2   8   2
                42.41          1.49        2.1313    1   7   3
                42.85          9.33        2.1105   -1  10   2
                42.94          8.56        2.1064    1  10   2
                43.33          1.96        2.0880   -2  10   1
                43.38         50.49        2.0859    0   0   4
                43.42          1.16        2.0841    2  10   1
                43.53          4.53        2.0791    0   1   4
                43.81          3.84        2.0666    1  12   0
                44.17          4.73        2.0503   -3   5   2
                44.43          3.68        2.0392    3   5   2
                44.46          4.50        2.0379    0  11   2
                44.46         23.20        2.0378    3   8   0
                44.69          1.80        2.0276   -2   9   2
                44.86          1.24        2.0204    2   9   2
                45.00          1.28        2.0143   -1   1   4
                45.08          1.35        2.0111    2  11   0
                45.17          1.23        2.0073    1   1   4
                45.18          1.11        2.0068   -1  12   1
                45.25          1.07        2.0038    2   6   3
                45.61          1.93        1.9892    1   2   4
                45.73          1.34        1.9839    0   4   4
                45.78          2.23        1.9821   -3   6   2
                45.89          2.61        1.9774    4   0   0
                45.95          1.03        1.9751   -1  11   2
                46.03          3.01        1.9720    3   6   2
                46.03          1.72        1.9718    1  11   2
                46.03          1.60        1.9716    4   1   0
                46.41          2.27        1.9567   -2  11   1
                46.46          7.13        1.9544    4   2   0
                46.87          1.37        1.9384   -2   7   3
                46.91          9.64        1.9368    3   9   0
                46.98          1.30        1.9341   -1   9   3
                47.10          1.06        1.9294    1   9   3
                47.11          1.10        1.9290    2   7   3
                47.15          4.90        1.9274   -1   4   4
                47.17         17.21        1.9267    4   3   0
                47.27          2.03        1.9230    0  13   1
                47.31          3.56        1.9212    1   4   4
                47.32          1.18        1.9211    4   0   1
                47.42          2.34        1.9173   -2  10   2
                47.42          3.25        1.9173    1  13   0
                47.62         19.01        1.9095   -3   7   2
                47.86         15.07        1.9006    3   7   2
                48.25          1.35        1.8860    3   2   3
                48.34          4.78        1.8828    2  12   0
                48.41          1.97        1.8804   -1   5   4
                48.55          1.92        1.8753    0   6   4
                48.56          4.38        1.8746    1   5   4
                49.16          9.57        1.8532   -1  12   2
                49.24          9.49        1.8504    1  12   2
                49.38          2.34        1.8457   -2   1   4
                49.54          1.56        1.8400    3  10   0
                49.54          1.59        1.8399   -3   4   3
                49.60          1.43        1.8379   -2  12   1
                49.68          3.96        1.8351    0  14   0
                49.68          3.27        1.8350   -3   8   2
                49.78          8.90        1.8316   -2   2   4
                49.89          3.68        1.8278    3   4   3
                49.91          5.23        1.8273   -1   6   4
                49.92          4.48        1.8270    3   8   2
                50.06          5.77        1.8220    1   6   4
                50.09          9.69        1.8210    2   2   4
                50.29         16.49        1.8141   -2  11   2
                50.45         20.13        1.8090    2  11   2
                50.45          5.58        1.8088   -2   3   4
                50.75          1.10        1.7988   -3   5   3
                50.76          1.09        1.7986    2   3   4
                51.10         15.00        1.7876    1  14   0
                51.10          4.57        1.7875   -4   1   2
                51.14          4.69        1.7860    0  13   2
                51.24          1.37        1.7828   -2   9   3
                51.40          4.83        1.7777    4   1   2
                51.47          1.14        1.7755    2   9   3
                51.49          4.45        1.7747   -4   2   2
                51.69          3.78        1.7685    2   4   4
                51.71          3.08        1.7678    2  13   0
                51.79          1.33        1.7652    1   7   4
                51.80          5.02        1.7651    4   2   2
                51.95          3.09        1.7603   -3   9   2
                52.17          1.37        1.7532    3   9   2
                52.20          2.73        1.7522   -3   6   3
                52.30         13.61        1.7493    0   8   4
                52.54          1.71        1.7418    3   6   3
                52.56          5.78        1.7410   -2   5   4
                52.86          3.81        1.7320    2   5   4
                53.31          1.23        1.7183   -2  12   2
                53.59          1.83        1.7102   -1   8   4
                53.73          3.46        1.7059    1   8   4
                53.93          1.22        1.7000    2  10   3
                53.98          7.27        1.6987   -2   6   4
                54.05          2.23        1.6965    0  12   3
                54.21          2.29        1.6919   -4   5   2
                54.27          8.46        1.6902    2   6   4
                54.48          1.29        1.6842    0   9   4
                54.50          1.41        1.6836    4   5   2
                54.71          1.04        1.6778    0  15   1
                54.84          4.91        1.6739    1  15   0
                55.60          4.62        1.6530   -4   6   2
                55.62          1.27        1.6525   -4   8   1
                55.62          2.89        1.6524   -2   7   4
                55.74          1.37        1.6492   -1   9   4
                55.76          1.09        1.6486    4   8   1
                55.89          5.66        1.6452    4   6   2
                55.91          1.24        1.6446    2   7   4
                56.15          1.69        1.6379    0   3   5
                56.44          1.15        1.6302    3   0   4
                56.47          2.34        1.6296   -2  13   2
                56.51          3.08        1.6284   -3   2   4
                56.61          2.77        1.6258    2  13   2
                56.86          1.42        1.6194    0  10   4
                56.94          2.71        1.6173    3   2   4
                57.49          1.24        1.6030    4   7   2
                57.99          1.18        1.5905   -3   4   4
                58.08          2.33        1.5882   -1  10   4
                58.12          3.14        1.5872    0   5   5
                58.23          1.61        1.5844    0  15   2
                58.35          1.07        1.5813    3  13   0
                58.40          1.02        1.5801    3   4   4
                58.67          1.55        1.5736    1  16   0
                58.94          3.82        1.5670    4  10   0
                59.41          6.40        1.5556    5   3   0
                59.53          1.94        1.5528   -2   9   4
                59.55          1.35        1.5525    3  13   1
                59.75          1.23        1.5477   -2  14   2
                59.81          1.79        1.5463    2   9   4
                60.25         10.74        1.5361    5   4   0
                60.39          2.88        1.5328   -3   6   4
                60.44          1.79        1.5317    0  14   3
                60.73          1.92        1.5250    1  11   4
                60.80          3.24        1.5235    3   6   4
                61.06          2.24        1.5176   -4   9   2
                61.33          2.60        1.5116    4   9   2
                61.44          7.29        1.5092    4  11   0
                61.57          1.87        1.5062    3  14   0
                61.78          4.07        1.5015   -2  10   4
                61.92          1.68        1.4985   -3   7   4
                62.05          4.67        1.4957    2  10   4
                62.32          1.71        1.4899    3   7   4
                62.60          1.00        1.4839    5   6   0
                62.73          1.40        1.4812    3  14   1
                63.12          1.33        1.4729   -5   2   2
                63.29          2.35        1.4695   -1  12   4
                63.66          5.39        1.4617   -3   8   4
                63.70          3.43        1.4610   -5   3   2
                63.82          1.47        1.4584    0  15   3
                64.03          3.43        1.4543    5   3   2
                64.06          4.23        1.4536    3   8   4
                64.92          1.69        1.4363    3  15   0
                65.18          2.73        1.4313   -4   2   4
                65.25          1.05        1.4300    4   0   4
                65.52          4.39        1.4246   -5   5   2
                65.60          1.79        1.4231   -3   9   4
                65.68          1.50        1.4217   -4  11   2
                65.70          1.73        1.4212    4   2   4
                65.72          6.70        1.4209    0  17   2
                65.75          5.64        1.4203   -4   3   4
                65.85          4.53        1.4184    5   5   2
                65.94          1.07        1.4167    4  11   2
                65.99          1.99        1.4156    3   9   4
                66.20          1.71        1.4117    2  17   0
                66.26          3.91        1.4105    4   3   4
                66.58          1.57        1.4046    1  18   0
                66.77          2.33        1.4011   -5   6   2
                66.82          1.91        1.4000   -2  12   4
                66.87          3.08        1.3991   -1  17   2
                66.94          3.43        1.3979    1  17   2
                67.08          1.39        1.3953    2  12   4
                67.09          1.53        1.3952    5   6   2
                67.45          1.78        1.3886    0   1   6
                68.05          2.34        1.3778    0  14   4
                68.26          2.40        1.3741   -4  12   2
                68.41          5.26        1.3714    3  16   0
                68.51          1.95        1.3696    4  12   2
                69.05          1.58        1.3603    1   2   6
                69.08          4.46        1.3597   -3  15   2
                69.15          3.91        1.3584   -1  14   4
                69.27          3.53        1.3564    3  15   2
                69.28          3.27        1.3563    1  14   4
                69.41          2.51        1.3540   -1   3   6
                69.60          1.12        1.3508    1   3   6
                70.18          1.31        1.3411   -1   4   6
                70.37          1.78        1.3379    1   4   6
                70.68          1.89        1.3328    1  19   0
                70.75          1.28        1.3317   -1  18   2
                71.01          1.85        1.3274   -4  13   2
                71.16          4.58        1.3249   -1   5   6
                71.26          1.77        1.3234    4  13   2
                71.35          3.33        1.3219    1   5   6
                71.73          1.39        1.3158   -5   9   2
                72.04          1.41        1.3109    5   9   2
                72.27          1.05        1.3073    2   1   6
                72.32          1.02        1.3065   -1  15   4
                72.45          2.13        1.3046    1  15   4
                72.54          1.37        1.3031    1   6   6
                72.77          2.75        1.2996   -2   3   6
                73.14          2.19        1.2939    2   3   6
                73.93          1.83        1.2820   -4  14   2
                74.18          1.72        1.2784    4  14   2
                74.59          2.77        1.2723    5  12   0
                74.75          1.59        1.2701   -1  19   2
                74.81          1.33        1.2692    1  19   2
                75.47          2.40        1.2596   -6   0   2
                75.58          1.01        1.2581   -6   1   2
                75.71          1.49        1.2563   -4  10   4
                75.84          1.60        1.2545    6   0   2
                75.94          1.89        1.2530    6   1   2
                76.07          1.54        1.2513   -5   3   4
                76.14          3.39        1.2502    0   9   6
                76.19          1.18        1.2495    4  10   4
                76.67          1.81        1.2429    5   3   4
                76.81          3.65        1.2410   -5   4   4
                77.35          1.03        1.2336   -4  16   1
                77.41          2.80        1.2328    5   4   4
                77.45          2.18        1.2323   -3   1   6
                77.93          2.58        1.2259   -4  11   4
                78.00          1.53        1.2250    3   1   6
                78.08          2.11        1.2240   -2  19   2
                78.20          2.87        1.2224    2  19   2
                78.25          2.64        1.2217    2  20   0
                78.42          1.71        1.2196    4  11   4
                78.42          1.63        1.2195    6   8   0
                79.23          1.03        1.2090    1  21   0
                80.20          1.17        1.1968    6   9   0
                81.08          1.45        1.1860   -5  13   2
                81.38          1.25        1.1824    5  13   2
                82.10          1.06        1.1739    0  21   2
                82.21          2.26        1.1726   -6   8   2
                82.49          2.68        1.1694   -3   7   6
                82.56          1.76        1.1685    6   8   2
                82.62          1.29        1.1678    0  22   0
                82.80          1.25        1.1658   -1  18   4
                83.02          1.58        1.1632    3   7   6
                83.89          1.28        1.1533   -5  14   2
                84.33          1.08        1.1485    6   9   2
                84.38          2.59        1.1479   -3  16   4
                84.57          1.45        1.1458   -2  11   6
                84.74          1.83        1.1440    3  16   4
                84.93          2.33        1.1419    2  11   6
                86.45          1.30        1.1256    7   2   0
                86.97          1.33        1.1203    7   3   0
                88.62          1.65        1.1036    7   5   0
                89.76          1.23        1.0926    7   6   0
================================================================================
       XPOW Copyright 1993 Bob Downs, Ranjini Swaminathan and Kurt Bartelmehs
  For reference, see Downs et al. (1993) American Mineralogist 78, 1104-1107.

File: data/Exp_data/R070606_CIF.txt
      Tellurite
      Diffraction data computed using the structure from the paper listed below, 
      along with the cell parameters refined from single crystal data of R070606
      Beyer H
      Zeitschrift fur Kristallographie 124 (1967) 228-237
      Verfeinerung der kristallstruktur von tellurit, dem rhomischen TeO2
      Locality: Moctezuma, Mexico
      _database_code_amcsd 0010638

      CELL PARAMETERS:  12.0450  5.4620  5.6040   90.000   90.000   90.000
      SPACE GROUP: Pbca      

           ATOM        X         Y         Z     OCCUPANCY  ISO(B)
            Te     0.11820   0.02550   0.37810     1.000     1.065
            O      0.02700   0.63700   0.17800     1.000     0.700
            O      0.17400   0.22200   0.08600     1.000     0.700

            BOUNDS ON TWO THETA:    5.0  90.0
            LIMITS IMPOSED ON THE INDICES ARE:  +/- 11 +/-  5 +/-  5
            MAX. ABS. INTENSITY / VOLUME**2:      105.3575336    
            The INTENSITY cut off value is   1.00

               2-THETA      INTENSITY    D-SPACING   H   K   L
                14.71          5.05        6.0225    2   0   0
                21.97         11.40        4.0459    2   1   0
                23.92         97.67        3.7202    1   1   1
                27.18        100.00        3.2803    2   1   1
                29.67         38.02        3.0113    4   0   0
                31.94         20.91        2.8017    3   1   1
                32.79         21.47        2.7310    0   2   0
                32.82         20.24        2.7291    1   0   2
                34.00          1.73        2.6370    4   1   0
                36.60          6.52        2.4550    0   2   1
                36.82          1.98        2.4413    1   1   2
                37.38          1.08        2.4055    1   2   1
                39.21         22.94        2.2978    3   0   2
                39.65          1.06        2.2734    2   2   1
                43.19          1.48        2.0945    3   2   1
                44.15         19.18        2.0512    5   1   1
                44.80         22.00        2.0229    4   2   0
                47.07         24.54        1.9304    1   2   2
                49.93          5.34        1.8267    5   0   2
                51.14         17.87        1.7860    6   1   1
                52.01         18.07        1.7582    3   2   2
                52.31          9.97        1.7488    1   1   3
                52.51          1.99        1.7428    2   3   0
                53.46          6.06        1.7140    1   3   1
                54.07         16.43        1.6960    2   1   3
                55.19         10.19        1.6642    2   3   1
                56.92          2.71        1.6177    3   1   3
                56.93          1.51        1.6175    6   2   0
                58.01          5.12        1.5900    3   3   1
                58.61          2.53        1.5750    7   1   1
                61.03          6.17        1.5184    5   2   2
                61.19          3.39        1.5146    1   3   2
                61.60          3.54        1.5056    8   0   0
                63.44          9.27        1.4663    7   0   2
                65.40          1.57        1.4270    3   3   2
                65.50          3.80        1.4251    5   1   3
                66.34          1.07        1.4091    7   2   1
                66.50          3.98        1.4060    5   3   1
                66.55          1.14        1.4051    8   1   1
                66.77          4.05        1.4010    0   0   4
                68.74          1.91        1.3655    0   4   0
                69.73          1.61        1.3486    6   3   0
                71.06          5.42        1.3266    6   1   3
                71.55          1.30        1.3187    1   4   1
                71.56          5.10        1.3185    8   2   0
                72.02          3.05        1.3112    6   3   1
                72.99          1.26        1.2962    1   3   3
                73.27          5.57        1.2919    7   2   2
                74.45          3.58        1.2743    2   3   3
                74.73          4.56        1.2702    4   0   4
                75.01          4.19        1.2663    9   1   1
                75.47          1.06        1.2597    3   4   1
                76.41          3.47        1.2465    0   2   4
                76.62          3.45        1.2436    4   4   0
                76.88          1.63        1.2401    3   3   3
                78.29          1.98        1.2212    1   4   2
                78.84          1.39        1.2141    4   4   1
                82.10          3.23        1.1739    3   4   2
                84.03          5.51        1.1518    4   2   4
                84.09          2.03        1.1512   10   1   1
                84.49          1.93        1.1466    5   3   3
                89.67          2.46        1.0934    6   3   3
                89.67          1.41        1.0934    1   1   5
================================================================================
       XPOW Copyright 1993 Bob Downs, Ranjini Swaminathan and Kurt Bartelmehs
  For reference, see Downs et al. (1993) American Mineralogist 78, 1104-1107.
