Repository: bjzgcai/Phase_identification_refinement

# Single-Phase XRD Identification

A research codebase for single-phase X-ray diffraction identification, candidate retrieval, and Rietveld-style refinement on experimental RRUFF spectra.

This public layout includes the project source code and Stage 1 pretrained weights. Large or third-party data files are not redistributed in Git; download them from their original sources as described below.

## Repository Layout

```text
src/single_phase_xrd_identification/
  common/        Shared datasets and PerceiverXRD model code
  stage1/        Theoretical-domain training and verification
  stage2/        Experimental-spectrum candidate retrieval
  refinement/    Candidate CIF refinement and Pearson main-phase selection
scripts/         Utility scripts, including RRUFF candidate generation
docs/            Data and cleanup documentation
examples/        Tiny example assets only
tests/           Smoke/unit tests
```

## Data

The full experimental/reference data used by this project comes from external datasets and should be downloaded separately. In particular, the public repository does not redistribute:

- `data/mp_spacegroup.json`
- `data/entries_dict.json`
- `data/MP_data/`
- `src/single_phase_xrd_identification/xqueryer/`

`data/MP_data/` can be large and contains many small files. Keep the original MP_data download link available for users:
[MP_data.zip on Hugging Face](https://huggingface.co/datasets/caobin/PyXplore/resolve/main/MP_data.zip?download=true).

For the broader XQueryer/PyXplore dataset, use the official XQueryer dataset link:
[XQueryer dataset on OneDrive](https://onedrive.live.com/?redeem=aHR0cHM6Ly8xZHJ2Lm1zL2YvYy81ZDg2MjYyMzg0NzBiNDllL0V1d09VMTNQM2JoSHNiU2lEMTRON3hZQmZCTEdCYTFjX0VhVkhrbGZUajRxZXc%5FZT0xa3liaFg&id=5D8626238470B49E%21s5d530eecddcf47b8b1b4a20f5e0def16&cid=5D8626238470B49E).

See [docs/DATA.md](docs/DATA.md) for the expected local data layout after download.

## Attribution and Academic Use

Parts of the data preparation and baseline comparison workflow are based on or compatible with **XQueryer: An Intelligent Crystal Structure Identifier for Powder X-ray Diffraction**. Please consult and cite the official XQueryer resources when using those components or datasets:

- Paper: <https://doi.org/10.1093/nsr/nwaf421>
- Website: <https://xqueryer.caobin.asia/about>
- Benchmarks: <https://github.com/WPEM/XqueryerBench>
- Official dataset: [OneDrive](https://onedrive.live.com/?redeem=aHR0cHM6Ly8xZHJ2Lm1zL2YvYy81ZDg2MjYyMzg0NzBiNDllL0V1d09VMTNQM2JoSHNiU2lEMTRON3hZQmZCTEdCYTFjX0VhVkhrbGZUajRxZXc%5FZT0xa3liaFg&id=5D8626238470B49E%21s5d530eecddcf47b8b1b4a20f5e0def16&cid=5D8626238470B49E)

RRUFF experimental spectra and Materials Project-derived reference data remain subject to their original licenses, database terms, and citation requirements. This repository only provides code and documentation needed to reproduce the workflow with locally obtained data.

## Run Refinement

```bash
python -m single_phase_xrd_identification.refinement.xrd_refinement   --xy path/to/R040009.csv   --main path/to/RRUFF_data/R040009/R040009.cif   --imp path/to/RRUFF_data/R040009   --wl 1.541838
```

The refinement code reads the main CIF plus candidate CIFs and automatically reorders phases by Pearson correlation between the observed pattern and each simulated profile.

# Data Directory

This directory is the expected local location for external data. The public repository does not redistribute the full datasets.

## Included

```text
Exp_data/             RRUFF experimental spectra and matching *_CIF.txt files, external
MP_data/              MP-derived reference spectra / CIF text files, external
mp_spacegroup.json    MP metadata and CIF strings, external and ignored by Git
entries_dict.json     label-to-mp-id mapping, external and ignored by Git
match.txt             RRUFF-to-MP strict matching pairs, if permitted
```

## Notes

* `Exp_data`:
  Contains diffraction and structure data of **strictly matched** RRUFF entries. Identified structures share the same elements and lattice constants.

* `MP_data`:
  Contains diffraction and structure data of MP entries.
  **If an unstable connection interrupts the download of this folder, a ZIP archive is also available on [HuggingFace](https://huggingface.co/datasets/caobin/PyXplore/resolve/main/MP_data.zip?download=true).**

- `MP_data/` is large and contains many small files.
- `mp_spacegroup.json` and `entries_dict.json` are not redistributed because they contain third-party metadata/CIF content.
- `match.txt` records strict RRUFFID <-> MPID matches used for evaluation/reference.
- Generated refinement candidate folders such as `RRUFF_data/` are not included here by default. They can be regenerated with `single_phase_xrd_identification.refinement.build_rruff_data`.

File: data/Exp_data/R040011_CIF.txt
      Leiteite
Diffraction data computed using the structure from the paper listed below, 
along with the cell parameters refined from the powder pattern of R040011
      Ghose S, Sen Gupta P K, Schlemper E O
      American Mineralogist 72 (1987) 629-632
      Leiteite, ZnAs2O4: A novel type of tetrahedral layer structure with arsenite
      chains

      CELL PARAMETERS:   4.5443  5.0143 17.6107   90.000   90.751   90.000
      SPACE GROUP: P2_1/c    

           ATOM        X         Y         Z     OCCUPANCY  ISO(B)
            As     0.99200   0.21360   0.90560     1.000     0.990
            As     0.48930   0.77510   0.90800     1.000     0.947
            Zn     0.25470   0.48690   0.75110     1.000     1.100
            O      0.60780   0.11900   0.91110     1.000     1.451
            O      0.10650  -0.13000   0.91530     1.000     1.045
            O      0.00700   0.23760   0.80720     1.000     1.765
            O      0.50900  -0.26160   0.81080     1.000     1.589

            BOUNDS ON TWO THETA:    5.0  90.0
            LIMITS IMPOSED ON THE INDICES ARE:  +/-  4 +/-  4 +/- 16
            MAX. ABS. INTENSITY / VOLUME**2:      39.67756520    
            The INTENSITY cut off value is   1.00

               2-THETA      INTENSITY    D-SPACING   H   K   L
                10.05          9.31        8.8046    0   0   2
                18.40         24.47        4.8226    0   1   1
                20.17         13.56        4.4023    0   0   4
                26.47          1.28        3.3671    1   1   0
                26.91         25.39        3.3131   -1   1   1
                27.01         18.97        3.3013    1   1   1
                28.28         62.52        3.1552   -1   1   2
                28.47        100.00        3.1348    1   1   2
                30.46         81.38        2.9349    0   0   6
                30.48         16.84        2.9330   -1   1   3
                30.74         13.72        2.9085    1   1   3
                31.03          8.47        2.8820    0   1   5
                33.34         15.96        2.6871   -1   1   4
                33.67          3.81        2.6620    1   1   4
                35.82         10.72        2.5071    0   2   0
                36.75          8.42        2.4456   -1   1   5
                37.12          9.29        2.4220    1   1   5
                37.29         18.41        2.4113    0   2   2
                39.67         10.56        2.2720    2   0   0
                40.10          1.35        2.2485    0   1   7
                40.89          6.49        2.2069   -2   0   2
                40.99          2.74        2.2018    1   1   6
                41.16          9.95        2.1930    2   0   2
                41.45         35.34        2.1786    0   2   4
                41.49          1.97        2.1766    1   2   1
                43.95          1.29        2.0604   -1   2   3
                44.12          1.87        2.0525    2   1   1
                44.64         17.69        2.0298   -2   0   4
                44.76          5.72        2.0247   -1   1   7
                45.15         14.22        2.0082    2   0   4
                45.20          4.49        2.0059    1   1   7
                47.71          1.76        1.9063    0   2   6
                49.24         12.88        1.8506   -1   1   8
                49.71         16.17        1.8343    1   1   8
                50.48          1.55        1.8081   -2   0   6
                50.91          1.15        1.7936   -2   1   5
                51.17          1.09        1.7853    2   0   6
                51.93          3.88        1.7609    0   0  10
                53.97          2.83        1.6989   -1   1   9
                54.47          2.38        1.6846    1   1   9
                54.51         29.52        1.6835    2   2   0
                55.20          3.81        1.6640    0   3   1
                55.56          4.77        1.6541    0   2   8
                55.69          1.04        1.6506    2   2   2
                55.75          1.25        1.6488    1   2   7
                57.95          1.89        1.5913   -2   0   8
                58.79          2.28        1.5706    2   0   8
                58.95          2.97        1.5667   -1   1  10
                59.10          1.13        1.5631   -1   3   1
                59.15          2.72        1.5619    1   3   1
                59.84         10.54        1.5456   -1   3   2
                59.94          6.36        1.5431    1   3   2
                61.08          1.16        1.5172   -1   3   3
                61.23          1.96        1.5138    1   3   3
                61.40          3.25        1.5100    0   3   5
                62.79          1.28        1.4798   -1   3   4
                62.99          3.11        1.4756    1   3   4
                63.38          6.28        1.4674    0   0  12
                63.43         11.79        1.4665   -2   2   6
                64.03          9.57        1.4542    2   2   6
                64.18          1.12        1.4512   -1   1  11
                64.41          1.17        1.4465   -3   1   1
                64.56          1.58        1.4436    3   1   1
                64.69         13.74        1.4410    0   2  10
                64.72          1.52        1.4403    1   1  11
                64.97          1.75        1.4354   -1   3   5
                65.06          6.07        1.4336   -3   1   2
                65.36          8.62        1.4278    3   1   2
                66.20          1.13        1.4118   -3   1   3
                66.63          1.35        1.4035    3   1   3
                66.78          7.66        1.4007   -2   0  10
                67.25          1.07        1.3922    0   3   7
                67.75          5.99        1.3831    2   0  10
                67.79          3.17        1.3823   -3   1   4
                68.37          1.15        1.3721    3   1   4
                69.64          2.70        1.3500   -1   1  12
                69.84          1.19        1.3467   -3   1   5
                70.05          1.20        1.3432   -2   3   1
                70.14          1.13        1.3416    2   3   1
                70.21          3.82        1.3405    1   1  12
                70.95          1.17        1.3284    1   3   7
                73.17          1.39        1.2935    3   1   6
                74.05          4.99        1.2802   -1   3   8
                74.42          2.76        1.2747    1   3   8
                75.39          1.34        1.2609   -2   3   5
                75.60          1.31        1.2578    0   0  14
                75.85          1.28        1.2543    2   3   5
                75.90          2.49        1.2536    0   4   0
                78.54          3.98        1.2179   -3   1   8
                79.08          1.12        1.2110    2   2  10
                79.63          3.57        1.2039    3   1   8
                81.22          1.54        1.1844   -1   4   3
                81.35          1.50        1.1828    1   4   3
                81.41          1.58        1.1820   -1   1  14
                82.05          1.86        1.1745    1   1  14
                82.55          1.04        1.1687    1   3  10
                83.64          1.06        1.1561    0   3  11
                83.94          2.18        1.1528    0   4   6
                85.47          2.75        1.1360    4   0   0
                86.39          1.19        1.1263   -3   1  10
                87.51          1.17        1.1147   -3   3   2
                87.78          2.28        1.1120    3   3   2
                87.82          3.30        1.1116   -2   2  12
                88.89          2.51        1.1009    2   2  12
================================================================================
       XPOW Copyright 1993 Bob Downs, Ranjini Swaminathan and Kurt Bartelmehs
  For reference, see Downs et al. (1993) American Mineralogist 78, 1104-1107.

File: data/Exp_data/R040050_CIF.txt
      Spodumene
Diffraction data computed using the structure from the paper listed below, 
along with the cell parameters refined from the powder pattern of R040050
      Cameron M, Sueno S, Prewitt C T, Papike J J
      American Mineralogist 58 (1973) 594-618
      High-temperature crystal chemistry of acmite, diopside, hedenbergite, jadeite,
      spodumene, and ureyite
      T = 300 C
      pyroxene

      CELL PARAMETERS:   9.4638  8.3909  5.2178   90.000  110.168   90.000
      SPACE GROUP: C2/c      

           ATOM        X         Y         Z     OCCUPANCY  ISO(B)
            Si     0.29430   0.09320   0.25470     1.000     0.523
            Al     0.00000   0.90590   0.25000     1.000     0.565
            Li     0.00000   0.27580   0.25000     1.000     2.190
            O      0.11010   0.08190   0.13970     1.000     0.666
            O      0.36490   0.26620   0.30120     1.000     1.049
            O      0.35650   0.98860   0.05460     1.000     1.051

            BOUNDS ON TWO THETA:    5.0  90.0
            LIMITS IMPOSED ON THE INDICES ARE:  +/-  8 +/-  7 +/-  4
            MAX. ABS. INTENSITY / VOLUME**2:      10.34699808    
            The INTENSITY cut off value is   1.00

               2-THETA      INTENSITY    D-SPACING   H   K   L
                14.52         14.12        6.1000    1   1   0
                19.99         11.32        4.4418    2   0   0
                20.39         26.57        4.3556   -1   1   1
                21.18         38.75        4.1954    0   2   0
                25.89         23.76        3.4420    1   1   1
                28.00         28.53        3.1863    0   2   1
                29.28          2.78        3.0500    2   2   0
                30.64        100.00        2.9174   -2   2   1
                31.29         10.68        2.8584   -3   1   1
                32.05         56.60        2.7924    3   1   0
                33.59          6.88        2.6679    1   3   0
                35.22          9.28        2.5479   -2   0   2
                36.65          3.08        2.4519   -1   3   1
                36.70         35.39        2.4489    0   0   2
                38.28         14.16        2.3513    2   2   1
                40.62          2.70        2.2209    4   0   0
                41.46          1.48        2.1778   -2   2   2
                42.14          5.71        2.1443    3   1   1
                42.75          1.34        2.1150    0   2   2
                42.93         17.15        2.1067    1   1   2
                43.99          9.59        2.0584   -3   3   1
                44.17          1.58        2.0504   -4   2   1
                44.56          2.20        2.0333    3   3   0
                44.64          2.92        2.0298   -4   0   2
                47.13         10.17        1.9283    0   4   1
                48.87         18.44        1.8636   -2   4   1
                49.37          6.81        1.8460   -5   1   1
                49.91          4.26        1.8272   -4   2   2
                51.15          2.43        1.7859   -3   3   2
                52.66          4.92        1.7382    5   1   0
                53.22          1.25        1.7210    2   2   2
                54.38          1.04        1.6871    2   4   1
                54.65          1.37        1.6795   -1   1   3
                55.17          1.89        1.6649   -3   1   3
                55.74          3.28        1.6490    1   5   0
                56.85          2.32        1.6195   -2   4   2
                57.36         15.37        1.6063   -2   2   3
                57.56          7.96        1.6011    3   1   2
                57.88          6.24        1.5931    0   4   2
                58.93         20.64        1.5674   -5   3   1
                60.73          6.96        1.5250    4   4   0
                60.95          1.95        1.5201   -6   0   2
                62.25          2.93        1.4914    1   1   3
                62.43          1.75        1.4875    5   1   1
                62.76          1.67        1.4806    6   0   0
                63.67          7.74        1.4616   -1   3   3
                63.69          2.45        1.4611   -5   1   3
                63.74          3.32        1.4600    3   5   0
                63.81          1.52        1.4587   -4   4   2
                65.79          2.15        1.4195    4   0   2
                66.91          6.17        1.3985    0   6   0
                69.07          6.94        1.3599   -3   5   2
                69.97          3.71        1.3446    4   2   2
                70.32          6.25        1.3387   -2   4   3
                70.87         13.76        1.3297    5   3   1
                71.74          3.12        1.3156    2   2   3
                71.90         10.59        1.3131   -7   1   2
                72.05          2.54        1.3107   -5   3   3
                72.68          2.76        1.3009   -2   0   4
                73.69          3.86        1.2856   -3   1   4
                74.48          2.95        1.2740   -4   0   4
                75.81          1.86        1.2548    7   1   0
                76.84          1.28        1.2406    6   2   1
                77.29          2.19        1.2345    5   1   2
                77.93          3.51        1.2260   -2   6   2
                78.04          2.08        1.2245    0   0   4
                78.38          1.37        1.2200    5   5   0
                78.81          8.97        1.2144    0   6   2
                78.91          2.72        1.2131   -7   3   1
                82.46          6.01        1.1697    3   5   2
                82.70          1.30        1.1669   -1   7   1
                83.28          2.21        1.1603   -6   0   4
                84.43          1.03        1.1473    3   3   3
                86.58          1.62        1.1243   -7   3   3
================================================================================
       XPOW Copyright 1993 Bob Downs, Ranjini Swaminathan and Kurt Bartelmehs
  For reference, see Downs et al. (1993) American Mineralogist 78, 1104-1107.

File: data/Exp_data/R040054_CIF.txt
      Aegirine
Diffraction data computed using the structure from the paper listed below, 
along with the cell parameters refined from the powder pattern of R040054
      Redhammer G J, Amthauer G, Lottermoser W, Treutmann W
      European Journal of Mineralogy 12 (2000) 105-120
      Synthesis and structural properties of clinopyroxenes of the
      hedenbergite CaFeSi2O6 - aegirine NaFeSi2O6 solid-solution series
      Sample: ae90/13

      CELL PARAMETERS:   9.6570  8.8002  5.3020   90.000  107.290   90.000
      SPACE GROUP: C2/c      

           ATOM        X         Y         Z     OCCUPANCY  ISO(B)
            Na     0.00000   0.29940   0.25000     0.900     0.660
            Ca     0.00000   0.29940   0.25000     0.100     0.660
            Fe     0.00000   0.89920   0.25000     1.000     0.440
            Si     0.28980   0.08930   0.23380     1.000     0.390
            O      0.11640   0.07880   0.13780     1.000     0.580
            O      0.36030   0.25500   0.30780     1.000     0.770
            O      0.34980   0.01220   0.01170     1.000     0.650

            BOUNDS ON TWO THETA:    5.0  90.0
            LIMITS IMPOSED ON THE INDICES ARE:  +/-  8 +/-  8 +/-  4
            MAX. ABS. INTENSITY / VOLUME**2:      18.31352252    
            The INTENSITY cut off value is   1.00

               2-THETA      INTENSITY    D-SPACING   H   K   L
                13.91         38.48        6.3661    1   1   0
                19.25          3.44        4.6103    2   0   0
                20.04         19.47        4.4298   -1   1   1
                20.18         15.63        4.4001    0   2   0
                24.61          7.62        3.6172    1   1   1
                28.03          6.01        3.1831    2   2   0
                29.94        100.00        2.9847   -2   2   1
                30.81         44.77        2.9017    3   1   0
                30.92          5.36        2.8917   -3   1   1
                32.02          1.32        2.7954    1   3   0
                35.25         27.59        2.5461   -1   3   1
                35.37          1.28        2.5377   -1   1   2
                35.46         38.19        2.5312    0   0   2
                36.29         40.51        2.4755    2   2   1
                39.08          1.25        2.3052    4   0   0
                39.91          2.64        2.2588    3   1   1
                40.17          1.29        2.2448   -3   1   2
                40.99         17.46        2.2021    1   1   2
                41.14          2.41        2.1941    0   2   2
                42.60          1.71        2.1220    3   3   0
                42.69         18.96        2.1181   -3   3   1
                43.19         11.67        2.0946   -4   2   1
                44.61         10.32        2.0311   -4   0   2
                44.92          7.20        2.0177    0   4   1
                45.69          1.12        1.9856    2   4   0
                45.73          6.08        1.9839    2   0   2
                46.97          5.15        1.9346   -2   4   1
                48.36          2.96        1.8821   -5   1   1
                49.42          1.63        1.8441   -4   2   2
                49.89          3.50        1.8279    3   3   1
                50.11          1.35        1.8205   -3   3   2
                50.57          1.15        1.8049    5   1   0
                51.55          1.93        1.7729    2   4   1
                52.56          2.80        1.7413    4   2   1
                52.96         11.42        1.7288    1   5   0
                54.37          3.40        1.6873    3   1   2
                54.72          1.20        1.6776   -3   1   3
                55.33          6.77        1.6605    0   4   2
                56.21         15.73        1.6363   -2   2   3
                57.20         14.59        1.6104   -5   3   1
                57.94          7.57        1.5915    4   4   0
                59.13          1.07        1.5624    5   1   1
                60.22          4.17        1.5368    6   0   0
                60.47          4.93        1.5309   -6   0   2
                60.63          5.61        1.5273    3   5   0
                61.33          2.79        1.5115   -6   2   1
                61.37          1.44        1.5106   -4   2   3
                61.58         11.68        1.5059   -1   3   3
                61.99          5.17        1.4971    4   0   2
                62.21          1.21        1.4924   -4   4   2
                62.95          1.62        1.4766   -3   3   3
                63.42          4.77        1.4667    0   6   0
                63.59          1.60        1.4631   -5   1   3
                65.90          2.12        1.4173    4   2   2
                66.69          9.78        1.4026   -3   5   2
                67.03         14.81        1.3962    5   3   1
                67.26          2.84        1.3919    1   5   2
                68.01          5.08        1.3785    2   2   3
                68.17          2.59        1.3757   -2   4   3
                70.97          7.18        1.3280   -7   1   2
                71.22          3.78        1.3240   -5   3   3
                72.57          2.22        1.3027    7   1   0
                72.64          5.29        1.3016   -3   1   4
                72.66          3.44        1.3013    6   2   1
                73.95          1.98        1.2817   -4   0   4
                74.54          1.20        1.2730   -2   6   2
                74.81          6.88        1.2690    0   6   2
                75.05          3.41        1.2656    0   0   4
                77.05          1.50        1.2377    4   4   2
                77.64          6.66        1.2298    3   5   2
                78.30          1.93        1.2210   -1   7   1
                80.07          2.65        1.1985    1   7   1
                83.19          1.41        1.1613   -8   2   1
                83.23          3.18        1.1608   -6   0   4
                83.96          1.25        1.1526    8   0   0
================================================================================
       XPOW Copyright 1993 Bob Downs, Ranjini Swaminathan and Kurt Bartelmehs
  For reference, see Downs et al. (1993) American Mineralogist 78, 1104-1107.

File: data/Exp_data/R040072_CIF.txt
      Cassiterite
Diffraction data computed using the structure from the paper listed below, 
along with the cell parameters refined from the powder pattern of R040072
      Baur W H, Khan A A
      Acta Crystallographica B27 (1971) 2133-2139
      Rutile-type compounds. VI.
      SiO2, GeO2 and a comparison with other rutile-type structures

      CELL PARAMETERS:   4.7376  4.7376  3.1865   90.000   90.000   90.000
      SPACE GROUP: P4_2/mnm  

           ATOM        X         Y         Z     OCCUPANCY  ISO(B)
            Sn     0.00000   0.00000   0.00000     1.000     0.098
            O      0.30650   0.30650   0.00000     1.000     0.211

            BOUNDS ON TWO THETA:    5.0  90.0
            LIMITS IMPOSED ON THE INDICES ARE:  +/-  4 +/-  4 +/-  2
            MAX. ABS. INTENSITY / VOLUME**2:      219.3436675    
            The INTENSITY cut off value is   1.00

               2-THETA      INTENSITY    D-SPACING   H   K   L
                26.61        100.00        3.3500    1   1   0
                33.90         80.20        2.6441    1   0   1
                37.99         22.65        2.3688    2   0   0
                39.01          3.77        2.3088    1   1   1
                42.67          1.31        2.1187    2   1   0
                51.82         64.95        1.7643    2   1   1
                54.81         15.52        1.6750    2   2   0
                57.88          7.66        1.5933    0   0   2
                61.94         14.32        1.4982    3   1   0
                64.80         15.01        1.4388    1   1   2
                66.03         18.91        1.4150    3   0   1
                71.34          7.60        1.3220    2   0   2
                78.79         12.18        1.2147    3   2   1
                81.22          3.92        1.1844    4   0   0
                83.80          8.42        1.1544    2   2   2
                87.32          4.08        1.1167    3   3   0
                89.88         10.56        1.0914    3   1   2
================================================================================
       XPOW Copyright 1993 Bob Downs, Ranjini Swaminathan and Kurt Bartelmehs
  For reference, see Downs et al. (1993) American Mineralogist 78, 1104-1107.

File: data/Exp_data/R040089_CIF.txt
      Epidote
Diffraction data computed using the structure from the paper listed below, 
along with the cell parameters refined from the powder pattern of R040089
      Giuli G, Bonazzi P, Menchetti S
      American Mineralogist 84 (1999) 933-936
      Al-Fe disorder in synthetic epidotes: A single-crystal X-ray diffraction study
      Sample: CC11c

      CELL PARAMETERS:   8.8881  5.6198 10.1564   90.000  115.438   90.000
      SPACE GROUP: P2_1/m    

           ATOM        X         Y         Z     OCCUPANCY  ISO(B)
            Ca     0.75740   0.75000   0.15170     1.000     0.773
            Ca     0.60470   0.75000   0.42410     1.000     0.952
            Si     0.33830   0.75000   0.04670     1.000     0.443
            Si     0.68320   0.25000   0.27420     1.000     0.500
            Si     0.18340   0.75000   0.31830     1.000     0.369
            Fe     0.00000   0.00000   0.00000     0.080     0.450
            Al     0.00000   0.00000   0.00000     0.920     0.450
            Al     0.00000   0.00000   0.50000     1.000     0.349
            Fe     0.29360   0.25000   0.22470     0.600     0.424
            Al     0.29360   0.25000   0.22470     0.400     0.424
            O      0.23450   0.99420   0.04160     1.000     0.680
            O      0.30170   0.98190   0.35350     1.000     0.771
            O      0.79370   0.01280   0.34190     1.000     0.824
            O      0.05300   0.25000   0.12980     1.000     0.572
            O      0.04180   0.75000   0.14490     1.000     0.512
            O      0.06590   0.75000   0.40590     1.000     0.520
            O      0.51380   0.75000   0.18070     1.000     0.819
            O      0.52300   0.25000   0.30670     1.000     1.162
            O      0.62950   0.25000   0.09960     1.000     1.207
            O      0.07960   0.25000   0.42630     1.000     0.627

            BOUNDS ON TWO THETA:    5.0  90.0
            LIMITS IMPOSED ON THE INDICES ARE:  +/-  7 +/-  5 +/-  8
            MAX. ABS. INTENSITY / VOLUME**2:      8.756539193    
            The INTENSITY cut off value is   1.00

               2-THETA      INTENSITY    D-SPACING   H   K   L
                 9.64          2.17        9.1717    0   0   1
                11.02          5.79        8.0264    1   0   0
                11.10          3.80        7.9706   -1   0   1
                17.68         29.75        5.0167   -1   0   2
                19.28          1.83        4.6036    1   1   0
                19.33          3.46        4.5930   -1   1   1
                22.15         18.69        4.0132    2   0   0
                22.31         18.95        3.9853   -2   0   2
                23.66          6.00        3.7597    1   1   1
                23.78          2.22        3.7425   -1   1   2
                25.55         34.08        3.4858   -2   1   1
                26.20         11.71        3.4018    1   0   2
                27.83         11.16        3.2056    2   0   1
                29.21          3.72        3.0572    0   0   3
                30.52          1.32        2.9288   -3   0   1
                30.61         15.96        2.9206   -3   0   2
                30.87        100.00        2.8968   -1   1   3
                31.85         39.38        2.8099    0   2   0
                32.15          9.42        2.7844    2   1   1
                32.37          3.88        2.7658   -2   1   3
                33.36         31.17        2.6856    0   1   3
                33.49         18.90        2.6755    3   0   0
                33.80         20.64        2.6521    1   2   0
                34.53         43.46        2.5972   -3   1   1
                34.61          1.67        2.5915   -3   1   2
                35.49         17.78        2.5293    2   0   2
                35.81          3.58        2.5075   -1   0   4
                36.66         10.43        2.4515   -1   2   2
                37.44         30.27        2.4020   -3   1   3
                37.54         24.63        2.3959    0   2   2
                37.88          4.20        2.3750   -2   2   1
                39.05          1.62        2.3064    2   1   2
                39.18          4.98        2.2991    1   1   3
                39.23         11.71        2.2965   -2   2   2
                39.26          1.27        2.2949   -3   0   4
                39.34          3.66        2.2906   -2   1   4
                39.35          2.38        2.2899   -1   1   4
                41.74         15.68        2.1639   -4   0   1
                41.80          6.94        2.1609   -1   2   3
                41.92          1.95        2.1551   -4   0   3
                42.58          1.53        2.1230    0   1   4
                42.80         18.16        2.1130    2   2   1
                42.97         17.45        2.1048   -2   2   3
                43.76         14.47        2.0688    0   2   3
                44.29          7.07        2.0451    2   0   3
                44.69          2.68        2.0276   -3   2   1
                44.76          1.20        2.0249   -3   2   2
                45.19          6.94        2.0066    4   0   0
                45.76          1.68        1.9828   -1   0   5
                46.47          1.90        1.9542   -3   0   5
                47.07          1.03        1.9305   -3   2   3
                47.30          3.88        1.9218    2   1   3
                48.42          9.62        1.8799    2   2   2
                48.52          3.92        1.8762    1   1   4
                48.53          1.12        1.8759    1   2   3
                48.66         13.99        1.8712   -2   2   4
                48.67          6.30        1.8709   -1   2   4
                48.70          3.26        1.8698   -1   1   5
                48.96          3.52        1.8604    3   1   2
                50.00          1.16        1.8242    1   3   0
                51.44          2.03        1.7765    0   2   4
                51.62          4.74        1.7708   -5   0   2
                52.06          1.01        1.7567    1   3   1
                52.47          2.58        1.7438    0   1   5
                52.50          2.14        1.7429   -4   2   2
                53.05          4.04        1.7262   -2   3   1
                53.75          5.92        1.7054   -4   1   5
                53.90          1.03        1.7009    2   0   4
                54.27          2.72        1.6903   -2   0   6
                54.32          2.68        1.6889   -5   1   2
                54.41          1.93        1.6863   -5   1   3
                54.90          4.01        1.6722   -3   0   6
                56.02          1.54        1.6416    1   0   5
                56.13         11.40        1.6385   -1   3   3
                56.20         12.77        1.6368   -5   1   1
                56.21         10.87        1.6364   -1   0   6
                56.34          3.17        1.6330    4   2   0
                56.53          2.09        1.6280    2   1   4
                56.63         14.29        1.6254   -4   2   4
                56.67          6.84        1.6242    1   2   4
                56.88          1.40        1.6187   -2   1   6
                56.93          1.35        1.6174    2   3   1
                57.07          4.68        1.6139    3   2   2
                57.72          5.03        1.5973    0   3   3
                58.06         11.68        1.5886   -4   0   6
                58.49          8.88        1.5781   -3   3   1
                58.54          1.02        1.5768   -3   3   2
                58.58          6.10        1.5758    1   1   5
                59.93          3.49        1.5435    5   1   0
                60.02          6.22        1.5413    4   1   2
                60.47          5.06        1.5310   -3   3   3
                61.42          2.47        1.5096   -4   2   5
                62.72          1.05        1.4813   -6   0   3
                63.50          1.17        1.4650   -5   0   6
                63.73          4.21        1.4603   -6   0   4
                63.81          1.73        1.4587    3   0   4
                63.93         11.94        1.4563   -5   2   4
                63.99          4.00        1.4551    2   2   4
                64.32          4.37        1.4484   -2   2   6
                64.44          1.43        1.4458    3   2   3
                64.89          8.43        1.4370   -3   2   6
                65.72          1.28        1.4208    4   0   3
                66.56         22.31        1.4050    0   4   0
                66.63          4.24        1.4035    2   1   5
                66.72          1.12        1.4019   -3   1   7
                67.02          1.38        1.3964   -2   1   7
                67.16          2.67        1.3939    5   2   0
                67.25         15.09        1.3922    4   2   2
                67.76          1.02        1.3829   -4   2   6
                68.45          1.07        1.3706   -6   1   1
                68.82          1.54        1.3641    1   3   4
                69.91          2.08        1.3456    5   0   2
                70.08          3.57        1.3428    0   2   6
                72.08          1.67        1.3104   -6   2   3
                72.83          3.76        1.2986   -6   2   2
                73.02          3.05        1.2958   -6   2   4
                73.13          1.90        1.2941   -4   3   5
                73.61          1.34        1.2868   -5   3   2
                74.18          1.57        1.2783    3   0   5
                74.34          2.03        1.2760    0   1   7
                74.78          2.88        1.2695   -3   0   8
                74.89          4.11        1.2679    4   2   3
                75.02          1.78        1.2661   -3   4   2
                75.12          1.24        1.2646    4   0   4
                75.21          5.62        1.2633   -5   3   1
                75.27          1.32        1.2626   -6   2   1
                75.46          1.33        1.2598    2   0   6
                75.63          4.93        1.2573   -6   2   5
                75.89          1.22        1.2537   -2   0   8
                76.17          1.07        1.2499    1   2   6
                76.60          2.66        1.2439    3   4   0
                77.28          2.56        1.2346    1   3   5
                77.76          3.79        1.2282    2   4   2
                78.46          1.54        1.2189    5   3   0
                78.55          2.26        1.2179    4   3   2
                79.14          3.48        1.2102   -6   1   7
                79.87          1.17        1.2010   -6   2   6
                80.96          2.25        1.1875    0   2   7
                81.72          1.95        1.1784   -4   4   1
                84.11          1.36        1.1509    4   4   0
                84.42          1.41        1.1475   -6   0   8
                84.52          1.96        1.1464    2   3   5
                86.66          2.27        1.1235    7   1   0
                86.67          1.31        1.1233    0   1   8
                87.39          1.85        1.1160   -7   1   7
                87.78          1.78        1.1120   -5   2   8
                87.84          1.63        1.1114   -1   2   8
================================================================================
       XPOW Copyright 1993 Bob Downs, Ranjini Swaminathan and Kurt Bartelmehs
  For reference, see Downs et al. (1993) American Mineralogist 78, 1104-1107.

File: data/Exp_data/R040093_CIF.txt
      Enstatite
Diffraction data computed using the structure from the paper listed below, 
along with the cell parameters refined from the powder pattern of R040093
      Hugh-Jones D A, Angel R J
      American Mineralogist 79 (1994) 405-410
      A compressional study of MgSiO3 orthoenstatite up to 8.5 GPa
      Sample: P = 0 GPa

      CELL PARAMETERS:  18.2566  8.8467  5.1917   90.000   90.000   90.000
      SPACE GROUP: Pbca      

           ATOM        X         Y         Z     OCCUPANCY  ISO(B)
            Mg     0.37630   0.65410   0.86630     1.000     0.670
            Mg     0.37690   0.48720   0.35890     1.000     0.820
            Si     0.27150   0.34180   0.05060     1.000     0.580
            Si     0.47360   0.33740   0.79810     1.000     0.590
            O      0.18350   0.34070   0.03400     1.000     0.640
            O      0.31140   0.50290   0.04300     1.000     0.610
            O      0.30250   0.22240   0.83200     1.000     0.430
            O      0.56220   0.34140   0.79800     1.000     0.950
            O      0.43240   0.48360   0.69000     1.000     0.570
            O      0.44830   0.19510   0.60300     1.000     0.570

            BOUNDS ON TWO THETA:    5.0  90.0
            LIMITS IMPOSED ON THE INDICES ARE:  +/- 16 +/-  8 +/-  4
            MAX. ABS. INTENSITY / VOLUME**2:      5.752291306    
            The INTENSITY cut off value is   1.00

               2-THETA      INTENSITY    D-SPACING   H   K   L
                13.94          2.06        6.3528    2   1   0
                20.07         11.59        4.4233    0   2   0
                20.42          3.43        4.3487    1   1   1
                22.11          2.64        4.0200    2   1   1
                26.93         34.73        3.3112    1   2   1
                27.91         20.07        3.1963    4   1   1
                28.09         52.02        3.1764    4   2   0
                28.25        100.00        3.1590    2   2   1
                30.34         47.65        2.9461    3   2   1
                31.08         93.55        2.8773    6   1   0
                31.62         23.62        2.8297    5   1   1
                31.89          2.87        2.8061    2   3   0
                33.06         29.44        2.7095    4   2   1
                35.35         46.47        2.5392    1   3   1
                35.68          3.84        2.5167    6   1   1
                35.97         65.48        2.4969    2   0   2
                36.27          1.40        2.4769    4   3   0
                36.29         28.27        2.4752    5   2   1
                36.39          8.34        2.4686    2   3   1
                37.67          7.23        2.3877    3   0   2
                38.08          6.35        2.3629    3   3   1
                39.08          1.33        2.3052    3   1   2
                39.49          1.95        2.2821    8   0   0
                40.01          5.45        2.2537    7   1   1
                40.35          4.11        2.2355    4   3   1
                41.29          2.30        2.1864    4   1   2
                42.70          1.93        2.1176    6   3   0
                42.74         29.51        2.1157    5   0   2
                43.05          2.86        2.1011    3   2   2
                43.11         21.10        2.0984    5   3   1
                43.91          6.60        2.0619    7   2   1
                44.01         13.33        2.0577    5   1   2
                44.56          3.16        2.0332    8   1   1
                44.68          1.09        2.0281    8   2   0
                44.82          9.29        2.0222    1   4   1
                45.58          5.97        1.9903    4   4   0
                45.68         12.73        1.9860    2   4   1
                46.30         26.62        1.9608    6   3   1
                47.09          1.60        1.9297    3   4   1
                48.17          5.45        1.8891    8   2   1
                49.02          2.13        1.8584    4   4   1
                49.09          1.93        1.8557    3   3   2
                49.54          5.29        1.8399    7   0   2
                50.62          5.88        1.8033    6   2   2
                51.08          7.62        1.7880   10   1   0
                51.41          7.56        1.7774    5   4   1
                52.70          8.93        1.7370    2   5   0
                53.77          8.14        1.7047    8   3   1
                53.98          5.18        1.6988    7   2   2
                54.23          1.03        1.6914    6   4   1
                54.54          7.40        1.6826    8   1   2
                54.76          1.74        1.6764    1   4   2
                54.99          2.00        1.6697    2   1   3
                55.50          5.39        1.6556    2   4   2
                55.81          2.42        1.6473    2   5   1
                56.23          4.06        1.6359    3   1   3
                56.74          2.61        1.6226    3   4   2
                57.16         17.37        1.6116    0   2   3
                57.40         11.69        1.6054    1   2   3
                57.44          1.23        1.6043    7   4   1
                57.67          6.50        1.5984    9   0   2
                57.97         11.42        1.5909    9   3   1
                58.08          2.24        1.5882    8   4   0
                58.70          2.21        1.5729    9   1   2
                58.72          1.82        1.5722    4   5   1
                60.53          6.44        1.5295    6   5   0
                60.85          2.07        1.5223    5   5   1
                60.89          6.65        1.5214   12   0   0
                60.97          1.26        1.5197    4   2   3
                61.71          3.18        1.5032    9   2   2
                62.43         27.17        1.4876    1   3   3
                62.45         22.26        1.4872   10   3   1
                62.64          2.16        1.4830    6   1   3
                63.05         23.36        1.4744    0   6   0
                63.05          1.07        1.4744    5   2   3
                63.11          1.68        1.4731    6   4   2
                63.12          3.61        1.4730    2   3   3
                65.68          8.52        1.4216    3   5   2
                66.03          1.01        1.4149   10   2   2
                66.05          1.07        1.4144    7   4   2
                66.92         11.79        1.3983   11   0   2
                67.19         23.68        1.3933   11   3   1
                67.84          1.99        1.3816    5   3   3
                67.85          1.07        1.3813    3   6   1
                67.86          5.49        1.3812   11   1   2
                68.43          3.11        1.3710    7   2   3
                68.89          5.53        1.3629    0   4   3
                69.11          2.58        1.3591    1   4   3
                70.24          6.51        1.3400    6   3   3
                70.85          1.67        1.3300    3   4   3
                72.20         11.75        1.3084   12   3   1
                72.36          1.43        1.3059    4   4   3
                72.85          9.82        1.2984   12   1   2
                73.04          1.84        1.2954    7   3   3
                73.09          5.36        1.2947    1   0   4
                73.39          2.81        1.2901   14   1   0
                74.00          3.36        1.2810    1   1   4
                74.71          2.31        1.2706   10   5   0
                74.78         12.14        1.2696    2   6   2
                74.79          1.18        1.2694    3   0   4
                75.83          4.47        1.2545    3   6   2
                76.27          3.63        1.2484    4   0   4
                77.54          4.67        1.2311    8   5   2
                77.93          1.36        1.2260    2   5   3
                78.97          2.38        1.2124    3   5   3
                79.04          2.33        1.2114    5   1   4
                79.18          3.41        1.2097    5   6   2
                81.08          4.80        1.1861    9   5   2
                81.32          1.20        1.1831    6   1   4
                81.69          2.19        1.1787    5   2   4
                82.96          1.19        1.1639    5   7   1
                83.70          2.23        1.1555   10   3   3
                84.00          1.39        1.1521    7   1   4
                84.14          1.30        1.1506    7   6   2
                85.01          1.47        1.1410   16   0   0
                86.21          1.42        1.1282    8   0   4
                89.29          1.63        1.0971   11   5   2
                89.69          1.11        1.0932    8   2   4
================================================================================
       XPOW Copyright 1993 Bob Downs, Ranjini Swaminathan and Kurt Bartelmehs
  For reference, see Downs et al. (1993) American Mineralogist 78, 1104-1107.
