Repository: bjzgcai/Phase_identification_refinement

# Data Directory

This directory is the expected local location for external data. The public repository does not redistribute the full datasets.

## Included

```text
Exp_data/             RRUFF experimental spectra and matching *_CIF.txt files, external
MP_data/              MP-derived reference spectra / CIF text files, external
mp_spacegroup.json    MP metadata and CIF strings, external and ignored by Git
entries_dict.json     label-to-mp-id mapping, external and ignored by Git
match.txt             RRUFF-to-MP strict matching pairs, if permitted
```

File: data/Exp_data/R040126_CIF.txt
      Huntite
Diffraction data computed using the structure from the paper listed below, 
along with the cell parameters refined from the powder pattern of R040126
      Dollase W A, Reeder R J
      American Mineralogist 71 (1986) 163-166
      Crystal structure refinement of huntite, CaMg3(CO3)4, with X-ray powder data

      CELL PARAMETERS:   9.5027  9.5027  7.8212   90.000   90.000  120.000
      SPACE GROUP: R32       

           ATOM        X         Y         Z     OCCUPANCY  ISO(B)
            Ca     0.00000   0.00000   0.00000     1.000     0.940
            Mg     0.54430   0.00000   0.00000     1.000     0.940
            C      0.00000   0.00000   0.50000     1.000     0.940
            C      0.45350   0.00000   0.50000     1.000     0.940
            O      0.86630   0.00000   0.50000     1.000     0.940
            O      0.58950   0.00000   0.50000     1.000     0.940
            O      0.45690   0.13550   0.51610     1.000     0.940

            BOUNDS ON TWO THETA:    5.0  90.0
            LIMITS IMPOSED ON THE INDICES ARE:  +/-  7 +/-  7 +/-  7
            MAX. ABS. INTENSITY / VOLUME**2:      17.40591402    
            The INTENSITY cut off value is   1.00

               2-THETA      INTENSITY    D-SPACING   H   K   L
                15.63          1.40        5.6693    1   0   1
                24.44          1.99        3.6416    0   2   1
                30.94         18.79        2.8903    2   1   1
                31.56        100.00        2.8346    2   0   2
                32.64          2.36        2.7432    3   0   0
                34.40          8.81        2.6071    0   0   3
                36.93          9.24        2.4343    1   2   2
                37.87         10.46        2.3757    2   2   0
                39.42          5.53        2.2856    1   1   3
                41.20          7.52        2.1911    1   3   1
                45.59          7.64        1.9897    4   0   1
                46.04         23.47        1.9713    3   1   2
                49.68          3.47        1.8353    3   2   1
                50.10          2.51        1.8208    0   4   2
                50.84          3.35        1.7958    4   1   0
                51.76         15.70        1.7660    0   2   4
                52.08         14.64        1.7560    2   2   3
                53.93          3.19        1.7002    2   3   2
                58.26          9.65        1.5838    3   3   0
                60.72          2.65        1.5254    2   4   1
                62.55          5.29        1.4849    1   3   4
                62.83          2.13        1.4789    1   4   3
                62.83          2.74        1.4789    4   1   3
                64.12          2.84        1.4524    5   1   1
                64.48          2.81        1.4452    4   2   2
                65.90          1.91        1.4173    4   0   4
                66.96          2.47        1.3975    1   2   5
                67.78          1.19        1.3826    1   5   2
                68.40          2.46        1.3716    6   0   0
                69.44          1.59        1.3536    3   3   3
                71.61          2.96        1.3178    5   2   0
                72.51          4.16        1.3035    0   0   6
                74.16          1.19        1.2786    3   4   2
                75.50          1.27        1.2592    0   5   4
                76.50          1.66        1.2452    0   4   5
                76.94          2.23        1.2391    1   6   1
                78.60          1.26        1.2172    2   4   4
                84.84          1.37        1.1428    2   2   6
                86.43          3.40        1.1259    0   7   2
================================================================================
       XPOW Copyright 1993 Bob Downs, Ranjini Swaminathan and Kurt Bartelmehs
  For reference, see Downs et al. (1993) American Mineralogist 78, 1104-1107.

File: data/Exp_data/R040141_CIF.txt
      Sodalite
Diffraction data computed using the structure from the paper listed below, 
along with the cell parameters refined from the powder pattern of R040141
      Hassan I, Antao S M, Parise J B
      American Mineralogist 89 (2004) 359-364
      Sodalite: High-temperature structures obtained from synchrotron radiation
      and Rietveld refinements
      Sample: T = 28 C

      CELL PARAMETERS:   8.8801  8.8801  8.8801   90.000   90.000   90.000
      SPACE GROUP: P-43n     

           ATOM        X         Y         Z     OCCUPANCY  ISO(B)
            Na     0.17790   0.17790   0.17790     1.000     1.398
            Al     0.25000   0.00000   0.50000     1.000     0.403
            Si     0.25000   0.50000   0.00000     1.000     0.403
            O      0.13974   0.15013   0.43895     1.000     0.189
            Cl     0.00000   0.00000   0.00000     1.000     1.895

            BOUNDS ON TWO THETA:    5.0  90.0
            LIMITS IMPOSED ON THE INDICES ARE:  +/-  8 +/-  8 +/-  8
            MAX. ABS. INTENSITY / VOLUME**2:      22.24063924    
            The INTENSITY cut off value is   1.00

               2-THETA      INTENSITY    D-SPACING   H   K   L
                14.10         32.72        6.2792    1   1   0
                20.00          5.71        4.4400    2   0   0
                22.39          1.09        3.9713    2   1   0
                24.56        100.00        3.6253    2   1   1
                31.87          8.99        2.8081    3   1   0
                35.00         18.58        2.5635    2   2   2
                37.91         20.39        2.3733    3   2   1
                40.64          1.36        2.2200    4   0   0
                43.22         13.96        2.0931    3   3   0
                43.22         18.68        2.0931    4   1   1
                45.69          4.77        1.9856    4   2   0
                48.06          3.64        1.8932    3   3   2
                50.34          3.40        1.8126    4   2   2
                52.55          3.49        1.7415    4   3   1
                56.78          2.97        1.6213    5   2   1
                58.83         11.06        1.5698    4   4   0
                60.82          3.22        1.5229    5   3   0
                60.82          2.64        1.5229    4   3   3
                62.78          2.99        1.4800    6   0   0
                62.78          7.20        1.4800    4   4   2
                64.71          9.57        1.4405    5   3   2
                68.47          3.91        1.3702    5   4   1
                70.32          3.79        1.3387    6   2   2
                72.14          4.33        1.3093    6   3   1
                73.95          3.05        1.2817    4   4   4
                79.28          4.79        1.2084    7   2   1
                79.28          3.18        1.2084    6   3   3
                79.28          1.87        1.2084    5   5   2
                82.78          2.43        1.1660    7   3   0
                86.25          1.05        1.1278    7   3   2
                86.25          3.32        1.1278    6   5   1
                89.70          1.14        1.0931    7   4   1
                89.70          1.09        1.0931    8   1   1
================================================================================
       XPOW Copyright 1993 Bob Downs, Ranjini Swaminathan and Kurt Bartelmehs
  For reference, see Downs et al. (1993) American Mineralogist 78, 1104-1107.

File: data/Exp_data/R040182_CIF.txt
      Papagoite
Diffraction data computed using the structure from the paper listed below, 
along with the cell parameters refined from the powder pattern of R040182
      Groat L A, Hawthorne F C
      Mineralogy and Petrology 37 (1987) 89-96
      Refinement of the structure of papagoite, CaCuAlSi2O6(OH)3
      Locality: Ajo, Pima County, Arizona, USA
      Note: U(1,1)(O3) changed from .0068 to match reported Uiso

      CELL PARAMETERS:  12.9202 11.4900  4.6956   90.000  100.742   90.000
      SPACE GROUP: C2/m      

           ATOM        X         Y         Z     OCCUPANCY  ISO(B)
            Ca     0.00000   0.15530   0.50000     1.000     0.869
            Cu     0.26873   0.50000   0.44610     1.000     0.608
            Al     0.25000   0.25000   0.50000     1.000     0.403
            Si     0.38740   0.13238   0.06780     1.000     0.387
            O      0.20050   0.36970   0.22590     1.000     0.679
            O      0.16310   0.12680   0.30730     1.000     0.584
            O      0.42340   0.50000   0.23170     1.000     0.632
            O      0.00000   0.31980   0.00000     1.000     0.869
            O      0.36150   0.22090   0.30580     1.000     0.703
            O      0.40130   0.00000   0.19310     1.000     0.869

            BOUNDS ON TWO THETA:    5.0  90.0
            LIMITS IMPOSED ON THE INDICES ARE:  +/- 11 +/- 10 +/-  4
            MAX. ABS. INTENSITY / VOLUME**2:      9.711169393    
            The INTENSITY cut off value is   1.00

               2-THETA      INTENSITY    D-SPACING   H   K   L
                10.38          1.17        8.5185    1   1   0
                13.95         54.12        6.3469    2   0   0
                19.24         39.92        4.6133    0   0   1
                20.72         85.53        4.2874   -1   1   1
                20.86         22.11        4.2593    2   2   0
                21.60          7.92        4.1142   -2   0   1
                22.39          4.67        3.9706    3   1   0
                23.04         40.75        3.8595    1   1   1
                24.27          6.33        3.6667    1   3   0
                24.75          2.59        3.5971    0   2   1
                25.91         52.56        3.4392    2   0   1
                26.65          8.54        3.3449   -2   2   1
                26.94         34.60        3.3092   -3   1   1
                28.12          2.75        3.1734    4   0   0
                30.29          9.70        2.9509    2   2   1
                30.31          6.99        2.9489   -1   3   1
                31.09        100.00        2.8769   -4   0   1
                31.51         24.62        2.8395    3   3   0
                31.99         58.79        2.7980    1   3   1
                32.21          3.47        2.7787    3   1   1
                32.23          2.13        2.7778    4   2   0
                34.27         22.58        2.6170    2   4   0
                34.88         10.34        2.5724   -4   2   1
                34.97          3.06        2.5657   -3   3   1
                36.24         19.22        2.4790    5   1   0
                36.86         32.25        2.4384    0   4   1
                37.26          8.12        2.4130    4   0   1
                37.95         22.90        2.3710   -5   1   1
                38.21          2.91        2.3552   -2   4   1
                39.05          5.24        2.3067    0   0   2
                39.16          4.30        2.3002   -1   1   2
                39.28         11.32        2.2935    3   3   1
                40.93         67.92        2.2047    2   4   1
                41.83          3.63        2.1594    1   1   2
                42.15         13.01        2.1437   -2   2   2
                42.45         10.59        2.1296    4   4   0
                43.62          3.65        2.0752   -6   0   1
                44.02          6.94        2.0571   -4   0   2
                44.21          1.63        2.0488    2   0   2
                44.57          2.20        2.0327   -4   4   1
                45.31          2.98        2.0016   -1   3   2
                45.70         11.04        1.9853    6   2   0
                47.09          3.31        1.9298    2   2   2
                47.48         10.39        1.9150    0   6   0
                47.58         15.91        1.9112   -3   3   2
                47.70          3.85        1.9067    1   3   2
                48.79         15.81        1.8666   -5   1   2
                49.32          4.83        1.8476    4   4   1
                50.71          8.27        1.8004   -2   4   2
                50.71          1.21        1.8001    6   0   1
                50.95          1.07        1.7923    3   5   1
                51.68          1.15        1.7687    0   6   1
                53.27         12.03        1.7196    4   0   2
                53.33          3.51        1.7178    6   2   1
                53.82         15.07        1.7035    6   4   0
                54.55          5.93        1.6821   -6   4   1
                54.90          4.49        1.6725   -4   4   2
                55.06         36.77        1.6680    2   4   2
                55.08          7.30        1.6674   -5   5   1
                55.54          1.17        1.6546   -6   2   2
                55.99          2.73        1.6422   -1   5   2
                56.09          2.76        1.6396    4   6   0
                56.12          5.58        1.6390    7   3   0
                56.32         11.87        1.6337   -7   3   1
                57.84          6.01        1.5941   -4   6   1
                57.96          8.61        1.5912   -3   5   2
                58.14          7.03        1.5867    8   0   0
                59.20          7.98        1.5608   -7   1   2
                59.50          1.06        1.5536    5   1   2
                59.76          1.47        1.5475   -1   1   3
                59.79          8.09        1.5468   -1   7   1
                60.21          1.24        1.5369    5   5   1
                60.23          1.47        1.5366   -8   2   1
                60.66          1.29        1.5267   -3   1   3
                60.72         14.27        1.5254    6   4   1
                60.79          1.79        1.5237    1   7   1
                61.85          1.39        1.5000    4   6   1
                61.96          1.47        1.4977   -4   0   3
                62.66          2.68        1.4827   -3   7   1
                62.76          2.27        1.4806   -6   4   2
                63.00          7.81        1.4754    4   4   2
                63.10          1.81        1.4734    0   6   2
                63.34          2.87        1.4683    7   3   1
                64.18          1.70        1.4511    5   3   2
                64.27          2.80        1.4493   -4   2   3
                64.81          4.86        1.4385   -8   0   2
                64.93         10.30        1.4362    0   8   0
                65.01          1.85        1.4346    2   0   3
                65.15          2.87        1.4319    6   0   2
                65.29          4.29        1.4291   -3   3   3
                65.33          2.19        1.4284   -5   1   3
                65.58          3.90        1.4236    7   5   0
                65.70          2.00        1.4212    8   0   1
                65.76          1.36        1.4201   -7   5   1
                66.06          3.86        1.4143   -9   1   1
                66.78          5.19        1.4008    2   8   0
                67.14          2.64        1.3942   -8   4   1
                67.28          7.93        1.3916    1   3   3
                68.01          3.66        1.3784    5   7   0
                68.33         10.10        1.3727   -2   4   3
                68.41          1.08        1.3713    0   8   1
                69.28          4.26        1.3563    3   1   3
                69.29          1.74        1.3560   -2   8   1
                69.31          1.46        1.3557    0   4   3
                69.93          1.29        1.3453   -1   7   2
                71.14          3.42        1.3253    2   8   1
                71.25          2.61        1.3235    9   3   0
                71.76          1.49        1.3153    1   7   2
                72.17          2.16        1.3090   -9   1   2
                73.23          4.45        1.2925    4   0   3
                73.29          3.77        1.2917   -1   5   3
                73.73         10.86        1.2850   -4   8   1
                73.88          2.66        1.2828   -6   6   2
                74.10          1.89        1.2795    4   6   2
                74.36          4.83        1.2756    9   1   1
                74.49          2.34        1.2738    8   4   1
                76.45          1.00        1.2459   -9   3   2
                76.90          4.05        1.2398   -5   7   2
                77.31          1.86        1.2342    4   8   1
                77.66          6.49        1.2295   -7   3   3
                78.38          1.57        1.2200   -5   5   3
                78.40          3.02        1.2198   -2   8   2
                78.61          1.05        1.2170    9   3   1
                79.43          2.95        1.2065    8   0   2
                79.78          1.88        1.2021    9   5   0
                80.14          2.90        1.1976   -3   9   1
                80.90          2.19        1.1883    6   8   0
                82.48          1.93        1.1694   10   0   1
                83.09          3.70        1.1624   -1   1   4
                83.21          3.35        1.1611   10   4   0
                83.89          1.36        1.1533    0   0   4
                84.54          2.57        1.1461   -9   1   3
                85.42          3.27        1.1366   -7   7   2
                85.68          1.73        1.1338    5   7   2
                86.57          1.25        1.1244    1   1   4
                86.92          3.71        1.1208  -11   3   1
                87.15          3.53        1.1184   -3   3   4
                88.49          1.62        1.1049   11   3   0
================================================================================
       XPOW Copyright 1993 Bob Downs, Ranjini Swaminathan and Kurt Bartelmehs
  For reference, see Downs et al. (1993) American Mineralogist 78, 1104-1107.

File: data/Exp_data/R050005_CIF.txt
      Sphalerite
Diffraction data computed using the structure from the paper listed below, 
along with the cell parameters refined from the powder pattern of R050005
      Skinner B J
      American Mineralogist 46 (1961) 1399-1411
      Unit-cell edges of natural and synthetic sphalerites

      CELL PARAMETERS:   5.4142  5.4142  5.4142   90.000   90.000   90.000
      SPACE GROUP: F-43m     

           ATOM        X         Y         Z     OCCUPANCY  ISO(B)
            Zn     0.00000   0.00000   0.00000     1.000     0.700
            S      0.25000   0.25000   0.25000     1.000     1.000

            BOUNDS ON TWO THETA:    5.0  90.0
            LIMITS IMPOSED ON THE INDICES ARE:  +/-  4 +/-  4 +/-  4
            MAX. ABS. INTENSITY / VOLUME**2:      119.5022488    
            The INTENSITY cut off value is   1.00

               2-THETA      INTENSITY    D-SPACING   H   K   L
                28.56        100.00        3.1259    1   1   1
                33.09         11.98        2.7071    2   0   0
                47.50         56.78        1.9142    2   2   0
                56.36         36.93        1.6324    3   1   1
                59.11          2.94        1.5629    2   2   2
                69.44          7.63        1.3535    4   0   0
                76.73         12.62        1.2421    3   3   1
                79.10          3.11        1.2107    4   2   0
                88.46         14.30        1.1052    4   2   2
================================================================================
       XPOW Copyright 1993 Bob Downs, Ranjini Swaminathan and Kurt Bartelmehs
  For reference, see Downs et al. (1993) American Mineralogist 78, 1104-1107.

File: data/Exp_data/R050016_CIF.txt
      Stibnite
Diffraction data computed using the structure from the paper listed below, 
along with the cell parameters refined from the powder pattern of R050016
      Kyono A, Kimata M
      American Mineralogist 89 (2004) 932-940
      Structural variations induced by difference of the inert pair effect
      in the stibnite-bismuthinite solid solution series (Sb,Bi)2S3
      Sample #1

      CELL PARAMETERS:  11.2970  3.8352 11.2270   90.000   90.000   90.000
      SPACE GROUP: Pnma      

           ATOM        X         Y         Z     OCCUPANCY  ISO(B)
            Sb     0.47063   0.25000   0.32602     1.000     1.220
            Sb     0.35061   0.75000   0.03603     1.000     1.530
            S      0.29220   0.25000   0.19180     1.000     1.160
            S      0.54960   0.75000   0.12310     1.000     1.200
            S      0.37480   0.75000   0.43880     1.000     1.240

            BOUNDS ON TWO THETA:    5.0  90.0
            LIMITS IMPOSED ON THE INDICES ARE:  +/- 10 +/-  3 +/- 10
            MAX. ABS. INTENSITY / VOLUME**2:      37.27001630    
            The INTENSITY cut off value is   1.00

               2-THETA      INTENSITY    D-SPACING   H   K   L
                11.11          9.46        7.9633    1   0   1
                15.69         32.37        5.6485    2   0   0
                15.79          8.57        5.6135    0   0   2
                17.58         58.16        5.0459    2   0   1
                17.64          3.16        5.0271    1   0   2
                22.33         27.75        3.9817    2   0   2
                24.53         22.54        3.6293    0   1   1
                24.94         63.32        3.5702    3   0   1
                25.07         65.30        3.5525    1   0   3
                25.78         26.88        3.4554    1   1   1
                28.12         12.60        3.1729    2   1   0
                28.54         24.05        3.1272    3   0   2
                28.61         14.61        3.1197    2   0   3
                29.25         18.74        3.0533    2   1   1
                29.29         93.61        3.0492    1   1   2
                32.41        100.00        2.7622    2   1   2
                32.88          2.97        2.7239    1   0   4
                33.46         44.41        2.6785    0   1   3
                33.77          1.58        2.6544    3   0   3
                34.32          3.69        2.6132    3   1   1
                34.41         19.54        2.6062    1   1   3
                35.58         43.44        2.5229    4   0   2
                35.72         11.27        2.5135    2   0   4
                37.09         18.41        2.4236    3   1   2
                39.63         23.92        2.2742    4   1   0
                39.99          4.08        2.2543    4   0   3
                40.07          7.80        2.2504    3   0   4
                40.47         28.20        2.2289    4   1   1
                40.62          9.22        2.2208    1   1   4
                40.98          3.16        2.2023    1   0   5
                41.37          3.64        2.1826    3   1   3
                42.91          2.09        2.1078    4   1   2
                43.03         16.69        2.1023    2   1   4
                43.16         15.83        2.0960    5   0   2
                43.37          9.18        2.0866    2   0   5
                45.57          6.51        1.9908    4   0   4
                46.74          4.83        1.9435    4   1   3
                46.81         41.41        1.9409    3   1   4
                46.89         27.18        1.9377    0   1   5
                46.98          1.63        1.9342    5   0   3
                47.12         15.49        1.9286    3   0   5
                47.40          6.67        1.9181    5   1   1
                47.41         32.40        1.9176    0   2   0
                47.61          1.96        1.9098    1   1   5
                48.34          5.34        1.8828    6   0   0
                48.66          4.98        1.8712    0   0   6
                49.06          3.06        1.8569    6   0   1
                49.37          5.61        1.8460    1   0   6
                49.56          2.93        1.8392    5   1   2
                50.25          2.73        1.8158    2   2   0
                50.94          5.54        1.7925    2   2   1
                51.17          1.25        1.7851    6   0   2
                51.45          3.10        1.7762    2   0   6
                52.03          3.81        1.7576    4   0   5
                53.00          4.70        1.7277    2   2   2
                53.02         18.12        1.7270    5   1   3
                53.16          9.03        1.7230    3   1   5
                54.27         27.11        1.6901    6   1   0
                54.30         12.56        1.6893    3   2   1
                54.37         13.54        1.6875    1   2   3
                54.56          5.54        1.6820    6   0   3
                55.22          1.62        1.6634    1   1   6
                56.27          5.25        1.6347    3   2   2
                56.31          3.38        1.6337    2   2   3
                57.15          1.35        1.6118    2   1   6
                57.70          1.68        1.5978    4   1   5
                58.90          1.05        1.5680    1   2   4
                59.24          2.43        1.5599    4   0   6
                59.61          1.92        1.5510    7   0   2
                59.96          9.85        1.5429    2   0   7
                60.06          1.85        1.5403    6   1   3
                60.27          2.13        1.5355    3   1   6
                60.66         14.57        1.5267    4   2   2
                60.75          3.78        1.5246    2   2   4
                62.69          4.98        1.4819    7   0   3
                63.04          3.11        1.4746    7   1   1
                63.71          1.64        1.4606    4   2   3
                63.77          3.25        1.4596    3   2   4
                64.43          1.39        1.4462    1   2   5
                64.49          2.23        1.4449    4   1   6
                64.60          5.11        1.4427    6   0   5
                64.68          1.51        1.4411    5   0   6
                64.84          1.57        1.4379    7   1   2
                65.17          7.86        1.4314    2   1   7
                66.03          7.26        1.4148    5   2   2
                66.19          4.06        1.4119    2   2   5
                66.64          2.06        1.4034    0   0   8
                66.77          1.57        1.4011    8   0   1
                66.87          3.82        1.3991    7   0   4
                67.79          1.05        1.3823    7   1   3
                67.86          3.20        1.3811    4   2   4
                69.07          8.02        1.3598    3   2   5
                69.63          5.12        1.3504    6   1   5
                70.03          2.85        1.3435    6   2   0
                70.29          2.74        1.3392    0   2   6
                70.61          1.74        1.3340    6   2   1
                70.86          3.05        1.3299    1   2   6
                72.06         12.63        1.3107    4   1   7
                72.16          5.18        1.3090    1   1   8
                72.54          1.86        1.3031    2   2   6
                73.02          2.25        1.2957    4   2   5
                73.42          5.51        1.2897    8   1   2
                75.13          3.54        1.2645    6   2   3
                75.85          2.96        1.2542    6   1   6
                76.88          2.02        1.2401    7   1   5
                76.89          1.58        1.2399    1   0   9
                76.96          3.99        1.2390    1   3   2
                78.60          4.98        1.2172    2   3   2
                79.15          1.79        1.2101    4   2   6
                79.17          2.34        1.2098    0   3   3
                79.48          1.41        1.2059    7   2   2
                79.72          1.07        1.2029    1   3   3
                79.78          7.13        1.2021    2   2   7
                80.08          3.13        1.1983    8   1   4
                80.58          2.66        1.1921    5   0   8
                81.06          3.00        1.1863    9   1   1
                81.06          3.36        1.1863    0   1   9
                81.24          1.77        1.1842    3   0   9
                81.31          1.32        1.1833    3   3   2
                82.21          3.85        1.1726    7   2   3
                82.70          1.57        1.1669    9   1   2
                82.90          1.90        1.1646    4   3   0
                82.92          3.44        1.1644    7   1   6
                83.44          2.38        1.1584    4   3   1
                83.93          4.14        1.1529    6   2   5
                84.01          1.15        1.1521    5   2   6
                84.57          2.84        1.1459    9   0   4
                84.99          1.13        1.1412    8   1   5
                85.15          1.55        1.1395    2   3   4
                85.80          1.77        1.1325    0   2   8
                85.91          1.32        1.1313    8   2   1
                86.01          3.29        1.1302    7   2   4
                86.61          1.25        1.1240   10   0   1
                87.82          4.72        1.1116    3   3   4
                87.88          3.09        1.1110    0   3   5
================================================================================
       XPOW Copyright 1993 Bob Downs, Ranjini Swaminathan and Kurt Bartelmehs
  For reference, see Downs et al. (1993) American Mineralogist 78, 1104-1107.

File: data/Exp_data/R050033_CIF.txt
      Datolite
Diffraction data computed using the structure from the paper listed below, 
along with the cell parameters refined from the powder pattern of R050033
      Perchiazzi N, Gualtieri A F, Merlino S, Kampf A R
      American Mineralogist 89 (2004) 767-776
      The atomic structure of bakerite and its relationship to datolite
      Sample: #45837, single crystal data

      CELL PARAMETERS:   4.8341  7.6080  9.6331   90.000   90.143   90.000
      SPACE GROUP: P2_1/c    

           ATOM        X         Y         Z     OCCUPANCY  ISO(B)
            Ca     0.99160   0.10660   0.33570     1.000     0.947
            Si     0.46920   0.26570   0.08460     1.000     0.869
            B      0.56920   0.41070   0.34170     1.000     0.790
            O      0.24300   0.40110   0.03740     1.000     1.026
            O      0.67070   0.30060   0.45810     1.000     0.869
            O      0.67550   0.33350   0.21070     1.000     0.947
            O      0.31480   0.08770   0.14620     1.000     0.869
            O      0.25870   0.41300   0.33560     1.000     0.947
            H      0.23400   0.45500   0.40100     1.000     1.579

            BOUNDS ON TWO THETA:    5.0  90.0
            LIMITS IMPOSED ON THE INDICES ARE:  +/-  4 +/-  6 +/-  8
            MAX. ABS. INTENSITY / VOLUME**2:      5.220752528    
            The INTENSITY cut off value is   1.00

               2-THETA      INTENSITY    D-SPACING   H   K   L
                14.84         10.47        5.9705    0   1   1
                18.35         22.13        4.8341    1   0   0
                18.42          2.60        4.8165    0   0   2
                23.39          6.89        3.8040    0   2   0
                23.66         27.13        3.7599   -1   1   1
                23.70         49.00        3.7542    1   1   1
                26.08          2.77        3.4163   -1   0   2
                26.15         47.90        3.4077    1   0   2
                28.64        100.00        3.1165   -1   1   2
                28.70         58.64        3.1100    1   1   2
                29.89         56.02        2.9894    1   2   0
                29.93         19.93        2.9852    0   2   2
                31.32         80.31        2.8563   -1   2   1
                31.34         49.41        2.8538    1   2   1
                35.31          1.82        2.5417   -1   2   2
                35.36          6.24        2.5382    1   2   2
                35.54         20.33        2.5259   -1   1   3
                35.62         45.66        2.5207    1   1   3
                36.64          2.10        2.4524    0   3   1
                37.34         14.21        2.4083    0   0   4
                39.24         16.77        2.2960    0   1   4
                40.15         27.08        2.2457    1   3   0
                40.19         36.65        2.2440    0   3   2
                40.23         21.88        2.2416   -2   1   1
                41.23         38.68        2.1897   -1   2   3
                41.29          6.13        2.1865    1   3   1
                41.29         27.44        2.1863    1   2   3
                41.77          6.44        2.1625   -2   0   2
                41.87          8.19        2.1577   -1   0   4
                41.95         13.25        2.1534    1   0   4
                43.60          8.27        2.0759   -1   1   4
                43.69          1.47        2.0720    1   1   4
                44.41          4.24        2.0401    2   2   0
                44.49          3.79        2.0363   -1   3   2
                44.53          1.16        2.0348    0   2   4
                45.42         15.81        1.9966   -2   2   1
                45.47         21.64        1.9949    2   2   1
                45.58          8.61        1.9902    0   3   3
                47.82          8.68        1.9020    0   4   0
                48.50          3.66        1.8771    2   2   2
                48.50          4.74        1.8768   -1   2   4
                48.59         19.36        1.8739   -2   1   3
                48.70         23.09        1.8696    2   1   3
                48.76          2.20        1.8677    0   1   5
                48.81          6.27        1.8660    0   4   1
                49.56          1.60        1.8393    1   3   3
                51.64         17.35        1.7699    1   4   0
                51.67          8.80        1.7691    0   4   2
                52.39          7.19        1.7463    0   3   4
                52.48          2.58        1.7436   -1   1   5
                52.58          1.97        1.7405    1   4   1
                53.19          5.14        1.7220   -2   3   1
                53.30         18.43        1.7187    0   2   5
                53.66         10.53        1.7081   -2   0   4
                55.10          3.20        1.6666   -2   1   4
                55.25         22.96        1.6627    2   1   4
                55.88         20.22        1.6455   -2   3   2
                55.95         16.36        1.6436    2   3   2
                55.95         11.47        1.6434   -1   3   4
                56.02          9.58        1.6415    1   3   4
                56.81          5.88        1.6206   -1   2   5
                56.90          1.84        1.6183    1   2   5
                57.17          6.42        1.6114    3   0   0
                57.39          3.69        1.6055    0   0   6
                59.30          6.66        1.5582   -2   2   4
                59.68          1.81        1.5495    1   4   3
                60.65          6.97        1.5270    3   0   2
                60.74          6.76        1.5248   -1   0   6
                60.84          4.89        1.5225    1   0   6
                61.89          6.44        1.4993   -3   1   2
                61.99          2.98        1.4971    3   1   2
                62.61          1.31        1.4837    3   2   0
                62.82          8.10        1.4792    0   2   6
                62.91          2.58        1.4774   -2   4   1
                63.41          2.76        1.4669   -3   2   1
                63.46          2.97        1.4659    3   2   1
                63.68          1.13        1.4614    1   3   5
                64.17          1.87        1.4514    1   5   0
                64.19          1.37        1.4509    0   5   2
                64.97          5.29        1.4354   -1   5   1
                64.99          1.32        1.4350    1   5   1
                65.34          1.03        1.4282   -2   4   2
                65.40          3.75        1.4269    2   4   2
                65.41          1.35        1.4268   -1   4   4
                65.47          3.04        1.4256    1   4   4
                65.95          3.10        1.4164   -3   1   3
                66.01          1.79        1.4153   -1   2   6
                66.09          1.33        1.4137    3   1   3
                66.10          1.15        1.4135    1   2   6
                66.87          1.38        1.3992    2   2   5
                67.40          1.08        1.3894    1   5   2
                69.06          7.16        1.3600    3   3   0
                69.30          1.38        1.3559   -2   4   3
                69.90          3.29        1.3457    3   2   3
                71.29          4.87        1.3229   -1   5   3
                71.33          7.07        1.3222    1   5   3
                71.63          1.18        1.3175    3   1   4
                72.43          3.45        1.3048   -1   1   7
                72.56          2.66        1.3028    1   4   5
                73.64          1.36        1.2864    0   5   4
                74.89          4.55        1.2680    0   6   0
                75.13          4.47        1.2645   -3   2   4
                75.24          2.01        1.2630   -2   2   6
                75.65          1.91        1.2572    0   6   1
                75.92          1.32        1.2533   -3   3   3
                76.06          1.68        1.2514    3   3   3
                76.20          3.03        1.2493    1   2   7
                76.56          1.23        1.2444   -2   5   2
                76.62          1.72        1.2436    2   5   2
                76.63          1.37        1.2435   -1   5   4
                76.69          2.04        1.2427    1   5   4
                77.66          6.21        1.2295    3   4   0
                77.86          9.12        1.2269    0   4   6
                78.39          1.04        1.2199   -3   4   1
                78.44          1.58        1.2193    3   4   1
                79.27          3.59        1.2085    4   0   0
                79.62          1.21        1.2041    0   0   8
                80.29          4.85        1.1957   -2   5   3
                80.38          7.01        1.1946    2   5   3
                80.47          1.67        1.1936    4   1   0
                80.81          5.46        1.1893    0   1   8
                80.89          1.84        1.1884    1   6   2
                81.14          1.10        1.1853   -3   3   4
                81.32          5.78        1.1832    3   3   4
                81.36          1.97        1.1826   -2   1   7
                81.85          3.47        1.1768   -3   2   5
                82.07          2.77        1.1742    3   2   5
                83.33          1.00        1.1597   -1   5   5
                84.80          1.68        1.1433    4   2   1
                84.92          2.84        1.1420   -2   2   7
                85.13          3.42        1.1397    2   2   7
                85.22          1.83        1.1388   -3   0   6
                85.48          3.63        1.1359    3   0   6
                86.66          1.29        1.1235    3   1   6
                86.72          1.09        1.1229    2   6   0
                86.80          2.64        1.1220    0   6   4
                87.44          2.16        1.1155   -2   6   1
                89.10          2.03        1.0989    3   5   1
                89.41          4.49        1.0959   -3   4   4
                89.52          3.85        1.0948   -2   4   6
                89.70          1.50        1.0932    2   4   6
                89.92          1.35        1.0910    4   3   0
================================================================================
       XPOW Copyright 1993 Bob Downs, Ranjini Swaminathan and Kurt Bartelmehs
  For reference, see Downs et al. (1993) American Mineralogist 78, 1104-1107.
