Repository: bjzgcai/Phase_identification_refinement

# Data Directory

This directory is the expected local location for external data. The public repository does not redistribute the full datasets.

## Included

```text
Exp_data/             RRUFF experimental spectra and matching *_CIF.txt files, external
MP_data/              MP-derived reference spectra / CIF text files, external
mp_spacegroup.json    MP metadata and CIF strings, external and ignored by Git
entries_dict.json     label-to-mp-id mapping, external and ignored by Git
match.txt             RRUFF-to-MP strict matching pairs, if permitted
```

File: data/Exp_data/R050042_CIF.txt
      Lawsonite
Diffraction data computed using the structure from the paper listed below, 
along with the cell parameters refined from the powder pattern of R050042
      Libowitzky E, Armbruster T
      American Mineralogist 80 (1995) 1277-1285
      Low-temperature phase transitions and the role of hydrogen bonds in lawsonite
      Sample: T = 295 K

      CELL PARAMETERS:   5.8477  8.7946 13.1324   90.000   90.000   90.000
      SPACE GROUP: Cmcm      

           ATOM        X         Y         Z     OCCUPANCY  ISO(B)
            Ca     0.00000   0.33321   0.25000     1.000     0.694
            Al     0.25000   0.25000   0.00000     1.000     0.341
            Si     0.00000   0.98043   0.13300     1.000     0.348
            O      0.00000   0.04960   0.25000     1.000     0.640
            O      0.27263   0.37884   0.11693     1.000     0.583
            O      0.00000   0.13758   0.06497     1.000     0.470
            O      0.00000   0.63922   0.04793     1.000     0.645
            O      0.00000   0.60930   0.25000     1.000     1.560
            H      0.00000   0.66000   0.19900     1.000     3.900
            H      0.00000   0.55900   0.05400     1.000     7.100

            BOUNDS ON TWO THETA:    5.0  90.0
            LIMITS IMPOSED ON THE INDICES ARE:  +/-  5 +/-  8 +/- 12
            MAX. ABS. INTENSITY / VOLUME**2:      5.976538235    
            The INTENSITY cut off value is   1.00

               2-THETA      INTENSITY    D-SPACING   H   K   L
                13.48         31.05        6.5662    0   0   2
                18.22         55.19        4.8695    1   1   0
                19.44         20.42        4.5657    1   1   1
                21.31         30.39        4.1698    0   2   1
                22.73          2.61        3.9113    1   1   2
                24.36         54.33        3.6537    0   2   2
                27.16          1.62        3.2831    0   0   4
                27.40         26.74        3.2554    1   1   3
                30.58         28.95        2.9239    2   0   0
                32.90        100.00        2.7222    1   1   4
                33.55         48.13        2.6710    2   0   2
                34.08         77.34        2.6307    0   2   4
                34.22         64.76        2.6207    1   3   0
                34.91          4.12        2.5700    1   3   1
                36.92         37.04        2.4348    2   2   0
                36.93         35.13        2.4340    1   3   2
                37.57         16.99        2.3940    2   2   1
                38.96         10.33        2.3117    1   1   5
                39.47         15.92        2.2829    2   2   2
                39.98         30.33        2.2549    0   2   5
                40.10          1.52        2.2485    1   3   3
                41.05          3.81        2.1986    0   4   0
                41.25          4.21        2.1887    0   0   6
                41.35          3.08        2.1835    2   0   4
                41.65          1.81        2.1685    0   4   1
                42.48         64.15        2.1278    2   2   3
                43.40          2.29        2.0849    0   4   2
                44.22          2.46        2.0482    1   3   4
                45.43          2.16        1.9963    1   1   6
                46.20         18.46        1.9647    0   4   3
                46.34          1.91        1.9594    0   2   6
                48.33          5.54        1.8834    3   1   1
                49.11          1.29        1.8551    1   3   5
                49.92          1.20        1.8268    0   4   4
                51.16          2.08        1.7856    2   2   5
                52.04          1.58        1.7573    2   4   0
                52.20         20.96        1.7522    2   0   6
                52.25          3.95        1.7506    1   1   7
                52.54          2.58        1.7417    2   4   1
                53.07         15.50        1.7256    0   2   7
                54.02         12.05        1.6975    2   4   2
                54.42          5.09        1.6859    0   4   5
                54.48          1.31        1.6844    1   5   0
                54.63          1.37        1.6799    1   3   6
                54.96          4.02        1.6707    1   5   1
                55.84          9.89        1.6464    3   1   4
                56.02         18.30        1.6415    0   0   8
                56.42         14.44        1.6308    2   4   3
                56.54         15.88        1.6277    2   2   6
                56.71         17.40        1.6232    3   3   0
                58.58          6.21        1.5757    3   3   2
                59.42          2.85        1.5555    1   1   8
                59.60         18.66        1.5512    0   4   6
                59.68         69.70        1.5493    2   4   4
                60.03          1.32        1.5410    3   1   5
                61.92          3.48        1.4986    1   5   4
                63.65         29.51        1.4619    4   0   0
                63.72          4.86        1.4605    2   4   5
                64.93          1.20        1.4361    3   1   6
                65.22          3.64        1.4306    0   6   2
                65.39          1.37        1.4271    0   4   7
                67.30         13.53        1.3912    1   3   8
                67.65          1.47        1.3849    0   2   9
                67.95          1.61        1.3796    4   2   1
                69.00         13.50        1.3611    2   2   8
                69.22          4.27        1.3573    4   2   2
                70.34          1.96        1.3384    0   6   4
                70.48          2.91        1.3360    3   1   7
                71.76          2.93        1.3154    0   4   8
                72.08         13.08        1.3103    2   6   0
                72.36          1.49        1.3059    3   5   0
                72.49          5.43        1.3039    2   6   1
                72.78          2.83        1.2994    3   5   1
                73.73          1.60        1.2850    2   6   2
                73.90          2.39        1.2825    2   4   7
                74.21         14.18        1.2779    4   2   4
                74.42          1.01        1.2749    1   3   9
                75.56          2.14        1.2583    0   2  10
                75.78          8.69        1.2553    2   6   3
                75.92          1.50        1.2533    1   5   7
                77.87          3.06        1.2267    4   2   5
                78.54          2.55        1.2179    0   6   6
                78.61          1.17        1.2170    2   6   4
                78.89          3.69        1.2134    3   5   4
                79.98          1.76        1.1996    2   4   8
                80.11         15.28        1.1980    2   0  10
                80.19          1.06        1.1970    4   4   2
                81.36          4.17        1.1827    1   7   3
                82.08          5.03        1.1741    1   3  10
                82.19          4.39        1.1729    4   4   3
                83.34          1.71        1.1595    1   1  11
                83.36          1.47        1.1593    5   1   0
                83.67          1.07        1.1558    2   2  10
                83.81          8.92        1.1542    3   3   8
                84.00          1.09        1.1521    0   2  11
                84.15          3.90        1.1505    1   7   4
                86.28          1.31        1.1274    0   4  10
                86.93          1.34        1.1207    5   1   3
                87.44          4.05        1.1154    4   2   7
                87.71          4.35        1.1127    1   7   5
                88.53          1.98        1.1045    4   4   5
                89.06          3.06        1.0993    0   8   0
                89.69          5.64        1.0932    5   1   4
                89.84          7.45        1.0917    4   0   8
================================================================================
       XPOW Copyright 1993 Bob Downs, Ranjini Swaminathan and Kurt Bartelmehs
  For reference, see Downs et al. (1993) American Mineralogist 78, 1104-1107.

File: data/Exp_data/R050066_CIF.txt
      Stibnite
Diffraction data computed using the structure from the paper listed below, 
along with the cell parameters refined from the powder pattern of R050066
      Kyono A, Kimata M
      American Mineralogist 89 (2004) 932-940
      Structural variations induced by difference of the inert pair effect
      in the stibnite-bismuthinite solid solution series (Sb,Bi)2S3
      Sample #1

      CELL PARAMETERS:  11.3118  3.8365 11.2276   90.000   90.000   90.000
      SPACE GROUP: Pnma      

           ATOM        X         Y         Z     OCCUPANCY  ISO(B)
            Sb     0.47063   0.25000   0.32602     1.000     1.220
            Sb     0.35061   0.75000   0.03603     1.000     1.530
            S      0.29220   0.25000   0.19180     1.000     1.160
            S      0.54960   0.75000   0.12310     1.000     1.200
            S      0.37480   0.75000   0.43880     1.000     1.240

            BOUNDS ON TWO THETA:    5.0  90.0
            LIMITS IMPOSED ON THE INDICES ARE:  +/- 10 +/-  3 +/- 10
            MAX. ABS. INTENSITY / VOLUME**2:      37.19966509    
            The INTENSITY cut off value is   1.00

               2-THETA      INTENSITY    D-SPACING   H   K   L
                11.10          9.46        7.9687    1   0   1
                15.67         32.42        5.6559    2   0   0
                15.79          8.56        5.6138    0   0   2
                17.56         58.22        5.0512    2   0   1
                17.64          3.15        5.0286    1   0   2
                22.31         27.76        3.9844    2   0   2
                24.52         22.52        3.6304    0   1   1
                24.91         63.42        3.5744    3   0   1
                25.06         65.23        3.5531    1   0   3
                25.77         26.86        3.4567    1   1   1
                28.10         12.61        3.1750    2   1   0
                28.52         24.08        3.1301    3   0   2
                28.60         14.61        3.1211    2   0   3
                29.23         18.74        3.0552    2   1   1
                29.28         93.56        3.0502    1   1   2
                32.40        100.00        2.7636    2   1   2
                32.88          2.96        2.7243    1   0   4
                33.45         44.37        2.6790    0   1   3
                33.74          1.59        2.6562    3   0   3
                34.29          3.69        2.6152    3   1   1
                34.40         19.53        2.6069    1   1   3
                35.55         43.51        2.5256    4   0   2
                35.71         11.26        2.5143    2   0   4
                37.07         18.42        2.4253    3   1   2
                39.59         23.96        2.2764    4   1   0
                39.96          4.09        2.2563    4   0   3
                40.05          7.80        2.2515    3   0   4
                40.43         28.24        2.2310    4   1   1
                40.62          9.21        2.2212    1   1   4
                40.98          3.16        2.2025    1   0   5
                41.34          3.64        2.1839    3   1   3
                42.87          2.09        2.1095    4   1   2
                43.01         16.68        2.1029    2   1   4
                43.11         15.86        2.0984    5   0   2
                43.36          9.17        2.0870    2   0   5
                45.53          6.52        1.9922    4   0   4
                46.71          4.83        1.9449    4   1   3
                46.78         41.42        1.9418    3   1   4
                46.88         27.15        1.9380    0   1   5
                46.93          1.63        1.9361    5   0   3
                47.10         15.48        1.9293    3   0   5
                47.35          6.68        1.9201    5   1   1
                47.39         32.39        1.9182    0   2   0
                47.61          1.95        1.9101    1   1   5
                48.27          5.36        1.8853    6   0   0
                48.66          4.97        1.8713    0   0   6
                48.99          3.07        1.8593    6   0   1
                49.36          5.61        1.8462    1   0   6
                49.51          2.93        1.8410    5   1   2
                50.22          2.73        1.8166    2   2   0
                50.92          5.54        1.7933    2   2   1
                51.11          1.26        1.7872    6   0   2
                51.44          3.10        1.7766    2   0   6
                52.00          3.81        1.7586    4   0   5
                52.98         18.15        1.7285    5   1   3
                52.98          4.70        1.7284    2   2   2
                53.14          9.03        1.7236    3   1   5
                54.21         27.18        1.6920    6   1   0
                54.27         12.56        1.6902    3   2   1
                54.35         13.53        1.6880    1   2   3
                54.50          5.55        1.6837    6   0   3
                55.21          1.62        1.6636    1   1   6
                56.24          5.26        1.6355    3   2   2
                56.29          3.38        1.6343    2   2   3
                57.14          1.35        1.6121    2   1   6
                57.66          1.68        1.5986    4   1   5
                58.88          1.05        1.5684    1   2   4
                59.21          2.43        1.5606    4   0   6
                59.53          1.92        1.5529    7   0   2
                59.95          9.84        1.5431    2   0   7
                60.00          1.85        1.5418    6   1   3
                60.25          2.13        1.5360    3   1   6
                60.62         14.59        1.5276    4   2   2
                60.73          3.78        1.5251    2   2   4
                62.62          5.00        1.4836    7   0   3
                62.96          3.12        1.4763    7   1   1
                63.67          1.64        1.4615    4   2   3
                63.74          3.25        1.4602    3   2   4
                64.41          1.39        1.4465    1   2   5
                64.46          2.23        1.4455    4   1   6
                64.54          5.12        1.4439    6   0   5
                64.64          1.52        1.4419    5   0   6
                64.76          1.57        1.4395    7   1   2
                65.16          7.85        1.4316    2   1   7
                65.98          7.27        1.4158    5   2   2
                66.17          4.06        1.4123    2   2   5
                66.64          2.06        1.4035    0   0   8
                66.67          1.58        1.4029    8   0   1
                66.80          3.83        1.4005    7   0   4
                67.72          1.06        1.3837    7   1   3
                67.82          3.20        1.3818    4   2   4
                69.04          8.02        1.3603    3   2   5
                69.57          5.12        1.3513    6   1   5
                69.97          2.86        1.3446    6   2   0
                70.27          2.74        1.3395    0   2   6
                70.54          1.74        1.3351    6   2   1
                70.84          3.05        1.3302    1   2   6
                72.03         12.63        1.3112    4   1   7
                72.15          5.18        1.3092    1   1   8
                72.52          1.86        1.3034    2   2   6
                72.99          2.26        1.2963    4   2   5
                73.32          5.53        1.2912    8   1   2
                75.07          3.54        1.2654    6   2   3
                75.80          2.97        1.2550    6   1   6
                76.80          2.02        1.2411    7   1   5
                76.88          1.58        1.2400    1   0   9
                76.93          3.99        1.2394    1   3   2
                78.56          4.98        1.2177    2   3   2
                79.11          1.79        1.2106    4   2   6
                79.14          2.33        1.2101    0   3   3
                79.39          1.42        1.2070    7   2   2
                79.69          1.07        1.2033    1   3   3
                79.76          7.12        1.2024    2   2   7
                79.99          3.14        1.1995    8   1   4
                80.54          2.66        1.1926    5   0   8
                80.95          3.01        1.1877    9   1   1
                81.06          3.35        1.1864    0   1   9
                81.22          1.77        1.1844    3   0   9
                81.26          1.32        1.1838    3   3   2
                82.13          3.85        1.1736    7   2   3
                82.58          1.58        1.1683    9   1   2
                82.84          3.44        1.1653    7   1   6
                82.84          1.90        1.1652    4   3   0
                83.39          2.38        1.1590    4   3   1
                83.87          4.14        1.1536    6   2   5
                83.96          1.15        1.1526    5   2   6
                84.45          2.84        1.1471    9   0   4
                84.89          1.14        1.1423    8   1   5
                85.11          1.54        1.1399    2   3   4
                85.78          1.77        1.1327    0   2   8
                85.81          1.32        1.1324    8   2   1
                85.93          3.29        1.1311    7   2   4
                86.47          1.26        1.1255   10   0   1
                87.78          4.72        1.1120    3   3   4
                87.85          3.09        1.1113    0   3   5
================================================================================
       XPOW Copyright 1993 Bob Downs, Ranjini Swaminathan and Kurt Bartelmehs
  For reference, see Downs et al. (1993) American Mineralogist 78, 1104-1107.

File: data/Exp_data/R050074_CIF.txt
      Aegirine
Diffraction data computed using the structure from the paper listed below, 
along with the cell parameters refined from the powder pattern of R050074
      Redhammer G J, Amthauer G, Lottermoser W, Treutmann W
      European Journal of Mineralogy 12 (2000) 105-120
      Synthesis and structural properties of clinopyroxenes of the
      hedenbergite CaFeSi2O6 - aegirine NaFeSi2O6 solid-solution series
      Sample: ae90/13

      CELL PARAMETERS:   9.6820  8.8145  5.3060   90.000  107.080   90.000
      SPACE GROUP: C2/c      

           ATOM        X         Y         Z     OCCUPANCY  ISO(B)
            Na     0.00000   0.29940   0.25000     0.900     0.660
            Ca     0.00000   0.29940   0.25000     0.100     0.660
            Fe     0.00000   0.89920   0.25000     1.000     0.440
            Si     0.28980   0.08930   0.23380     1.000     0.390
            O      0.11640   0.07880   0.13780     1.000     0.580
            O      0.36030   0.25500   0.30780     1.000     0.770
            O      0.34980   0.01220   0.01170     1.000     0.650

            BOUNDS ON TWO THETA:    5.0  90.0
            LIMITS IMPOSED ON THE INDICES ARE:  +/-  8 +/-  8 +/-  4
            MAX. ABS. INTENSITY / VOLUME**2:      18.14355350    
            The INTENSITY cut off value is   1.00

               2-THETA      INTENSITY    D-SPACING   H   K   L
                13.87         38.59        6.3828    1   1   0
                19.18          3.45        4.6275    2   0   0
                20.03         19.45        4.4322   -1   1   1
                20.15         15.65        4.4072    0   2   0
                24.53          7.67        3.6290    1   1   1
                27.96          6.04        3.1914    2   2   0
                29.91        100.00        2.9877   -2   2   1
                30.70         45.11        2.9118    3   1   0
                30.88          5.37        2.8955   -3   1   1
                31.96          1.32        2.8004    1   3   0
                35.20         27.62        2.5493   -1   3   1
                35.34          1.28        2.5399   -1   1   2
                35.39         38.30        2.5360    0   0   2
                36.16         40.81        2.4839    2   2   1
                38.93          1.25        2.3137    4   0   0
                39.74          2.68        2.2683    3   1   1
                40.16          1.28        2.2453   -3   1   2
                40.86         17.59        2.2083    1   1   2
                41.06          2.43        2.1981    0   2   2
                42.49          1.72        2.1276    3   3   0
                42.62         19.01        2.1212   -3   3   1
                43.11         11.71        2.0984   -4   2   1
                44.59         10.30        2.0320   -4   0   2
                44.85          7.22        2.0211    0   4   1
                45.56          6.15        1.9911    2   0   2
                45.60          1.12        1.9896    2   4   0
                46.90          5.16        1.9372   -2   4   1
                48.25          2.97        1.8863   -5   1   1
                49.39          1.63        1.8453   -4   2   2
                49.71          3.54        1.8339    3   3   1
                50.07          1.35        1.8217   -3   3   2
                50.37          1.17        1.8115    5   1   0
                51.41          1.94        1.7774    2   4   1
                52.33          2.84        1.7482    4   2   1
                52.87         11.47        1.7318    1   5   0
                54.14          3.44        1.6939    3   1   2
                54.70          1.20        1.6780   -3   1   3
                55.22          6.79        1.6634    0   4   2
                56.17         15.73        1.6375   -2   2   3
                57.07         14.66        1.6137   -5   3   1
                57.78          7.63        1.5957    4   4   0
                58.86          1.08        1.5691    5   1   1
                59.97          4.23        1.5425    6   0   0
                60.39          4.94        1.5328   -6   0   2
                60.49          5.64        1.5306    3   5   0
                61.17          2.81        1.5152   -6   2   1
                61.35          1.44        1.5111   -4   2   3
                61.50         11.71        1.5079   -1   3   3
                61.70          5.24        1.5035    4   0   2
                62.14          1.22        1.4939   -4   4   2
                62.91          1.62        1.4774   -3   3   3
                63.30          4.79        1.4691    0   6   0
                63.57          1.60        1.4635   -5   1   3
                65.61          2.15        1.4229    4   2   2
                66.61          9.79        1.4041   -3   5   2
                66.75         14.99        1.4015    5   3   1
                67.10          2.86        1.3949    1   5   2
                67.78          5.12        1.3826    2   2   3
                68.09          2.59        1.3770   -2   4   3
                70.84          7.20        1.3301   -7   1   2
                71.18          3.77        1.3247   -5   3   3
                72.26          2.24        1.3075    7   1   0
                72.32          3.49        1.3066    6   2   1
                72.60          5.28        1.3022   -3   1   4
                73.94          1.98        1.2819   -4   0   4
                74.43          1.20        1.2747   -2   6   2
                74.67          6.90        1.2712    0   6   2
                74.89          3.42        1.2680    0   0   4
                76.74          1.51        1.2419    4   4   2
                77.37          6.72        1.2333    3   5   2
                78.16          1.93        1.2229   -1   7   1
                79.90          2.66        1.2006    1   7   1
                82.91          1.42        1.1645   -8   2   1
                83.22          3.17        1.1610   -6   0   4
                83.58          1.26        1.1569    8   0   0
================================================================================
       XPOW Copyright 1993 Bob Downs, Ranjini Swaminathan and Kurt Bartelmehs
  For reference, see Downs et al. (1993) American Mineralogist 78, 1104-1107.

File: data/Exp_data/R050115_CIF.txt
      Fluorite
Diffraction data computed using the structure from the paper listed below, 
along with the cell parameters refined from the powder pattern of R050115
      Speziale S, Duffy T S
      Physics and Chemistry of Minerals 29 (2002) 465-472
      Single-crystal elastic constants of fluorite (CaF2) to 9.3 GPa
      Sample: P = 0 GPa

      CELL PARAMETERS:   5.4644  5.4644  5.4644   90.000   90.000   90.000
      SPACE GROUP: Fm3m      

           ATOM        X         Y         Z     OCCUPANCY  ISO(B)
            Ca     0.00000   0.00000   0.00000     1.000     1.300
            F      0.25000   0.25000   0.25000     1.000     1.000

            BOUNDS ON TWO THETA:    5.0  90.0
            LIMITS IMPOSED ON THE INDICES ARE:  +/-  5 +/-  5 +/-  5
            MAX. ABS. INTENSITY / VOLUME**2:      36.11040178    
            The INTENSITY cut off value is   1.00

               2-THETA      INTENSITY    D-SPACING   H   K   L
                28.29         91.57        3.1549    1   1   1
                47.04        100.00        1.9319    2   2   0
                55.80         28.89        1.6476    3   1   1
                68.71         10.85        1.3661    4   0   0
                75.90          8.76        1.2536    3   3   1
                87.44         17.34        1.1154    4   2   2
================================================================================
       XPOW Copyright 1993 Bob Downs, Ranjini Swaminathan and Kurt Bartelmehs
  For reference, see Downs et al. (1993) American Mineralogist 78, 1104-1107.

File: data/Exp_data/R050140_CIF.txt
      Sphalerite
Diffraction data computed using the structure from the paper listed below, 
along with the cell parameters refined from the powder pattern of R050140
      Skinner B J
      American Mineralogist 46 (1961) 1399-1411
      Unit-cell edges of natural and synthetic sphalerites

      CELL PARAMETERS:   5.4109  5.4109  5.4109   90.000   90.000   90.000
      SPACE GROUP: F-43m     

           ATOM        X         Y         Z     OCCUPANCY  ISO(B)
            Zn     0.00000   0.00000   0.00000     1.000     0.700
            S      0.25000   0.25000   0.25000     1.000     1.000

            BOUNDS ON TWO THETA:    5.0  90.0
            LIMITS IMPOSED ON THE INDICES ARE:  +/-  4 +/-  4 +/-  4
            MAX. ABS. INTENSITY / VOLUME**2:      119.7378130    
            The INTENSITY cut off value is   1.00

               2-THETA      INTENSITY    D-SPACING   H   K   L
                28.57        100.00        3.1240    1   1   1
                33.11         11.98        2.7054    2   0   0
                47.53         56.75        1.9130    2   2   0
                56.40         36.90        1.6314    3   1   1
                59.15          2.94        1.5620    2   2   2
                69.49          7.63        1.3527    4   0   0
                76.78         12.62        1.2413    3   3   1
                79.16          3.11        1.2099    4   2   0
                88.53         14.30        1.1045    4   2   2
================================================================================
       XPOW Copyright 1993 Bob Downs, Ranjini Swaminathan and Kurt Bartelmehs
  For reference, see Downs et al. (1993) American Mineralogist 78, 1104-1107.

File: data/Exp_data/R050337_CIF.txt
      Chambersite
Diffraction data computed using the structure from the paper listed below, 
along with the cell parameters refined from the powder pattern of R050337
      Kubel F, Crottaz O
      Zeitschrift fur Kristallographie 211 (1996) 924-924
      Crystal structure of manganese chlorine boracite, Mn3B7O13Cl
      Locality: synthetic

      CELL PARAMETERS:   8.6710  8.6820 12.2820   90.000   90.000   90.000
      SPACE GROUP: Pca2_1    

           ATOM        X         Y         Z     OCCUPANCY  ISO(B)
            Mn     0.76170   0.25200   0.22110     1.000     0.834
            Mn     0.48230   0.53330   0.49940     1.000     0.919
            Mn    -0.01620   0.03340   0.50280     1.000     0.929
            B      0.50300   0.49600   0.24900     1.000     0.790
            B      0.25610   0.24900   0.49580     1.000     0.711
            B      0.00200  -0.00500   0.24950     1.000     0.711
            B      0.45610   0.24900   0.35060     1.000     0.790
            B      0.24740   0.40100   0.16900     1.000     0.632
            B      0.90450   0.75100   0.82090     1.000     0.790
            B      0.75280   0.90200   0.66900     1.000     0.553
            O      0.22830   0.25000   0.23600     1.000     0.711
            O      0.54010   0.33170   0.27580     1.000     0.711
            O      0.38270   0.32410   0.43430     1.000     0.711
            O      0.97170   0.15990   0.27440     1.000     0.711
            O      0.31710   0.36290   0.06530     1.000     0.632
            O      0.16570   0.97500   0.22540     1.000     0.711
            O      0.14320   0.18100   0.42220     1.000     0.790
            O      0.33900   0.51360   0.22750     1.000     0.711
            O      0.17650   0.12430   0.06390     1.000     0.790
            O      0.95150   0.59330   0.83950     1.000     0.711
            O      0.53470   0.90880   0.85130     1.000     0.553
            O      0.90810   0.53650   0.65280     1.000     0.632
            O      0.58970   0.94290   0.65880     1.000     0.632
            Cl     0.76910   0.25040   0.50870     1.000     1.250

            BOUNDS ON TWO THETA:    0.0  90.0
            LIMITS IMPOSED ON THE INDICES ARE:  +/-  7 +/-  7 +/- 11
            MAX. ABS. INTENSITY / VOLUME**2:      12.33945532    
            The INTENSITY cut off value is   1.00

               2-THETA      INTENSITY    D-SPACING   H   K   L
                14.42          4.10        6.1410    0   0   2
                16.15         10.01        5.4885    1   1   1
                20.46          1.67        4.3410    0   2   0
                20.46         14.71        4.3403    1   1   2
                20.49          4.27        4.3355    2   0   0
                21.74          5.42        4.0883    2   0   1
                25.12         19.29        3.5448    0   2   2
                25.14         45.82        3.5418    2   0   2
                26.17          5.03        3.4054    1   1   3
                29.08         50.37        3.0705    0   0   4
                29.11        100.00        3.0676    2   2   0
                30.02          4.46        2.9766    2   0   3
                30.03          1.35        2.9762    2   2   1
                32.61         23.18        2.7458    1   1   4
                32.62         13.88        2.7451    1   3   0
                32.63         26.70        2.7443    2   2   2
                32.65          9.87        2.7424    3   1   0
                33.45         11.97        2.6790    1   3   1
                33.48          2.03        2.6765    3   1   1
                35.83          8.76        2.5061    1   3   2
                35.84          7.18        2.5057    2   0   4
                39.52          1.58        2.2804    1   1   5
                39.52          4.94        2.2800    1   3   3
                41.61         10.71        2.1705    0   4   0
                41.62         49.99        2.1701    2   2   4
                41.66         14.44        2.1677    4   0   0
                42.34          1.22        2.1348    4   0   1
                43.60          8.84        2.0757    1   2   5
                43.61          9.16        2.0753    1   4   1
                43.61          9.33        2.0753    2   1   5
                43.62          9.58        2.0750    2   3   3
                43.64          8.79        2.0742    3   2   3
                43.66          9.82        2.0730    4   1   1
                44.25          4.60        2.0470    0   0   6
                44.29          1.75        2.0454    3   1   4
                44.29          3.58        2.0451    3   3   0
                44.93          7.58        2.0173    3   3   1
                46.78          2.63        1.9418    1   1   6
                47.46          2.26        1.9157    4   2   1
                49.21          6.79        1.8515    0   2   6
                49.22         11.78        1.8510    2   0   6
                49.24         12.67        1.8506    2   4   2
                49.27         19.68        1.8494    4   2   2
                49.81          4.38        1.8305    1   3   5
                49.84          5.56        1.8295    3   3   3
                51.57         17.04        1.7724    0   4   4
                51.61         15.65        1.7709    4   0   4
                52.19          3.09        1.7527    4   2   3
                53.84          9.74        1.7027    2   2   6
                53.85          2.96        1.7026    1   5   0
                53.86          5.47        1.7021    3   3   4
                53.91          2.54        1.7006    5   1   0
                54.40          5.83        1.6865    1   5   1
                54.47          1.16        1.6845    5   1   1
                56.04          2.33        1.6410    1   3   6
                56.06          1.14        1.6406    2   4   4
                56.06          1.82        1.6404    3   1   6
                57.66          1.16        1.5988    1   2   7
                57.66          1.15        1.5986    2   1   7
                57.68          1.13        1.5982    2   5   1
                57.71          1.16        1.5975    4   3   3
                57.74          1.04        1.5968    5   2   1
                58.73          4.93        1.5721    1   5   3
                58.75          1.72        1.5717    3   3   5
                58.80          2.25        1.5705    5   1   3
                60.28          2.05        1.5352    0   0   8
                60.35          4.09        1.5338    4   4   0
                60.86          1.17        1.5222    4   2   5
                62.35          2.13        1.4893    1   1   8
                62.35          1.96        1.4892    0   4   6
                62.36          2.57        1.4890    1   5   4
                62.39          1.36        1.4885    3   5   0
                62.39          3.45        1.4883    4   0   6
                62.40          2.02        1.4881    4   4   2
                62.42          3.16        1.4877    5   1   4
                62.86          1.23        1.4784    1   3   7
                62.90          2.62        1.4776    3   5   1
                64.37          1.48        1.4474    0   2   8
                64.38          2.36        1.4472    2   0   8
                64.40          1.06        1.4468    3   3   6
                64.41          2.49        1.4466    3   5   2
                64.45          2.12        1.4458    5   3   2
                64.98          1.22        1.4353    6   0   1
                66.37          2.19        1.4084    2   4   6
                66.40          2.90        1.4079    4   2   6
                66.46          1.86        1.4067    6   0   2
                66.86          3.10        1.3993    1   5   5
                66.89          1.98        1.3989    3   5   3
                68.32          7.14        1.3729    2   2   8
                68.34          2.71        1.3726    2   6   0
                68.37          7.11        1.3721    4   4   4
                68.42          4.50        1.3712    6   2   0
                70.75          1.65        1.3316    3   3   7
                72.16          1.65        1.3090    1   5   6
                72.25          1.09        1.3076    6   0   4
                72.67          1.05        1.3011    4   2   7
                74.54          1.32        1.2730    3   5   5
                75.91          3.40        1.2534    0   4   8
                75.94          5.56        1.2531    2   6   4
                75.95          3.32        1.2529    4   0   8
                76.01          7.83        1.2520    6   2   4
                78.24          1.37        1.2219    1   5   7
                78.25          1.85        1.2217    1   7   1
                78.31          1.07        1.2210    5   5   1
                79.60          1.36        1.2043    1   1  10
                81.45          1.07        1.1816    0   6   6
                81.92          1.58        1.1760    1   7   3
                81.97          2.07        1.1754    5   5   3
                85.08          2.56        1.1402    2   2  10
                85.15          1.13        1.1394    5   5   4
                85.17          1.09        1.1392    6   2   6
                85.58          1.48        1.1349    3   7   1
                86.91          1.34        1.1209    3   1  10
                89.17          1.11        1.0982    1   7   5
                89.19          1.47        1.0980    3   7   3
                89.28          1.10        1.0971    7   3   3
================================================================================
       XPOW Copyright 1993 Bob Downs, Ranjini Swaminathan and Kurt Bartelmehs
  For reference, see Downs et al. (1993) American Mineralogist 78, 1104-1107.
