Repository: bjzgcai/Phase_identification_refinement

# Data Directory

This directory is the expected local location for external data. The public repository does not redistribute the full datasets.

## Included

```text
Exp_data/             RRUFF experimental spectra and matching *_CIF.txt files, external
MP_data/              MP-derived reference spectra / CIF text files, external
mp_spacegroup.json    MP metadata and CIF strings, external and ignored by Git
entries_dict.json     label-to-mp-id mapping, external and ignored by Git
match.txt             RRUFF-to-MP strict matching pairs, if permitted
```

File: data/Exp_data/R060139_CIF.txt
      Dolerophanite
Diffraction data computed using the structute from the paper listed below,
along with the cell parameters refined from single crystal data of R060139
      Effenberger H
      Monatshefte fur Chemie 116 (1985) 927-931
      Cu2O(SO4), dolerophanite: Refinement of the crystal structure with
      a comparison of [OCu(II)4] tetrahedra in inorganic compounds
      Locality: synthetic

      CELL PARAMETERS:   9.3710  6.3320  7.6310   90.000  122.340   90.000
      SPACE GROUP: C2/m      

           ATOM        X         Y         Z     OCCUPANCY  ISO(B)
            Cu     0.25000   0.25000   0.00000     1.000     0.711
            Cu     0.07210   0.00000   0.21820     1.000     0.790
            S      0.10240   0.50000   0.31570     1.000     0.632
            O      0.20380   0.50000   0.22320     1.000     1.500
            O      0.29470   0.00000   0.45930     1.000     1.105
            O      0.15140   0.00000   0.02170     1.000     0.632
            O      0.49160   0.19060   0.24980     1.000     0.947

            BOUNDS ON TWO THETA:    5.0  90.0
            LIMITS IMPOSED ON THE INDICES ARE:  +/-  7 +/-  5 +/-  5
            MAX. ABS. INTENSITY / VOLUME**2:      30.17302435    
            The INTENSITY cut off value is   1.00

               2-THETA      INTENSITY    D-SPACING   H   K   L
                13.73         81.64        6.4473    0   0   1
                17.94          7.05        4.9451    1   1   0
                18.61         23.39        4.7678   -1   1   1
                19.02          8.04        4.6651   -2   0   1
                22.46          1.44        3.9587    2   0   0
                24.57         86.66        3.6226   -2   0   2
                26.12          9.16        3.4118    1   1   1
                27.67          4.01        3.2237    0   0   2
                28.19         10.36        3.1660    0   2   0
                31.48         18.08        2.8419    0   2   1
                32.24          1.54        2.7768   -3   1   1
                32.25         42.22        2.7758    2   0   1
                33.41          3.98        2.6823   -3   1   2
                34.23        100.00        2.6197   -2   2   1
                35.29         26.70        2.5436   -2   0   3
                36.33         11.71        2.4725    2   2   0
                36.90          1.38        2.4360    3   1   0
                37.74          6.84        2.3839   -2   2   2
                38.08          3.07        2.3633    1   1   2
                38.60          3.96        2.3326   -4   0   2
                39.76          2.78        2.2673   -1   1   3
                39.86         15.82        2.2619   -4   0   1
                39.91         28.85        2.2588    0   2   2
                39.95         16.14        2.2565   -3   1   3
                42.04          2.89        2.1491    0   0   3
                44.42          6.30        2.0394    1   3   0
                44.72          2.02        2.0264   -1   3   1
                44.75         18.51        2.0250    2   0   2
                45.84          2.11        1.9794    4   0   0
                45.86          7.27        1.9786    3   1   1
                48.65          1.14        1.8717    1   3   1
                49.48          1.67        1.8420   -1   3   2
                50.12          5.37        1.8199   -3   1   4
                50.38          1.11        1.8113   -4   0   4
                50.87          1.86        1.7949   -5   1   2
                51.39          6.21        1.7781    0   2   3
                51.71         21.08        1.7677   -4   2   3
                51.73          2.54        1.7670    1   1   3
                53.68          1.56        1.7074   -5   1   1
                54.69         13.27        1.6784    4   2   0
                55.77          2.28        1.6484    3   3   0
                56.63          3.71        1.6253    1   3   2
                56.81          2.36        1.6205   -2   2   4
                57.15          9.50        1.6118    0   0   4
                57.52          6.71        1.6023   -5   1   4
                57.60          4.12        1.6003    3   1   2
                58.04          3.52        1.5893   -3   3   3
                58.29         13.58        1.5830    0   4   0
                58.73         11.28        1.5722   -4   2   4
                59.44          1.77        1.5550   -6   0   3
                60.19          2.88        1.5373    0   4   1
                60.24          1.16        1.5362    5   1   0
                61.31          2.21        1.5119   -4   0   5
                62.66          1.85        1.4825    3   3   1
                62.71          1.06        1.4816   -3   1   5
                62.76          3.08        1.4806   -6   0   4
                63.27         10.47        1.4698    4   2   1
                64.21          5.45        1.4506   -2   4   2
                66.50          5.82        1.4060    2   2   3
                66.78          2.15        1.4008    1   1   4
                67.46         15.10        1.3884   -6   2   2
                67.53          1.02        1.3870    1   3   3
                68.20          7.49        1.3751    2   4   1
                68.83          4.44        1.3640   -1   1   5
                69.52          1.06        1.3522   -6   0   5
                69.93          1.32        1.3452    5   1   1
                70.00          5.75        1.3440   -2   4   3
                70.13          3.82        1.3418   -2   2   5
                71.36          2.75        1.3218   -6   2   1
                71.50          2.03        1.3196    6   0   0
                72.11          2.45        1.3098   -4   4   2
                72.55          1.31        1.3030   -5   3   4
                72.62          3.40        1.3019    3   3   2
                72.94          4.92        1.2969   -4   4   1
                73.43          1.67        1.2895    0   0   5
                76.36          3.64        1.2471    2   4   2
                76.63          1.14        1.2435   -6   2   5
                80.96          2.20        1.1875    1   3   4
                82.88          2.32        1.1648   -1   3   5
                86.09          3.09        1.1294    0   4   4
                89.68          1.42        1.0933   -4   4   5
================================================================================
       XPOW Copyright 1993 Bob Downs, Ranjini Swaminathan and Kurt Bartelmehs
  For reference, see Downs et al. (1993) American Mineralogist 78, 1104-1107.

File: data/Exp_data/R060181_CIF.txt
      Wurtzite-2H
Diffraction data computed using the structute from the paper listed below,
along with the cell parameters refined from single crystal data of R060181
      Wyckoff R W G
      Crystal Structures 1 (1963) 85-237
      Second edition. Interscience Publishers, New York, New York
      Note: wurtzite structure

      CELL PARAMETERS:   3.8390  3.8390  6.4020   90.000   90.000  120.000
      SPACE GROUP: P6_3mc    

           ATOM        X         Y         Z     OCCUPANCY  ISO(B)
            Zn     0.33333   0.66667   0.00000     1.000     0.700
            S      0.33333   0.66667   0.38500     1.000     1.000

            BOUNDS ON TWO THETA:    5.0  90.0
            LIMITS IMPOSED ON THE INDICES ARE:  +/-  3 +/-  3 +/-  5
            MAX. ABS. INTENSITY / VOLUME**2:      45.73288213    
            The INTENSITY cut off value is   1.00

               2-THETA      INTENSITY    D-SPACING   H   K   L
                26.82         97.35        3.3247    1   0   0
                27.87         72.19        3.2010    0   0   2
                30.29        100.00        2.9505    1   0   1
                39.06         41.05        2.3059    1   0   2
                47.36         70.64        1.9195    1   1   0
                50.84         68.21        1.7959    1   0   3
                55.26         10.47        1.6623    2   0   0
                55.85         51.20        1.6462    1   1   2
                57.26         14.90        1.6090    2   0   1
                57.59          2.14        1.6005    0   0   4
                63.01          8.39        1.4753    2   0   2
                64.63          2.14        1.4421    1   0   4
                72.01         20.33        1.3114    2   0   3
                75.68          7.02        1.2566    2   1   0
                77.39         10.32        1.2331    2   1   1
                77.68          4.42        1.2292    1   1   4
                80.36         16.58        1.1949    1   0   5
                82.46          6.76        1.1697    2   1   2
                88.16          8.89        1.1082    3   0   0
================================================================================
       XPOW Copyright 1993 Bob Downs, Ranjini Swaminathan and Kurt Bartelmehs
  For reference, see Downs et al. (1993) American Mineralogist 78, 1104-1107.

File: data/Exp_data/R060199_CIF.txt
      Leucophanite
Diffraction data computed using the structure from the paper listed below, 
along with the cell parameters refined from the powder pattern of R060199
      Grice J D, Hawthorne F C
      The Canadian Mineralogist 27 (1989) 193-197
      Refinement of the crystal structure of leucophanite

      CELL PARAMETERS:   7.3730  7.3960  9.9460   90.000   90.000   90.000
      SPACE GROUP: P2_12_12_1

           ATOM        X         Y         Z     OCCUPANCY  ISO(B)
            Ca     0.07880   0.64620   0.75990     1.000     0.779
            Na     0.10210   0.67820   0.24650     1.000     1.582
            Be     0.12000   0.35920   0.53070     1.000     0.218
            Si     0.10000   0.35800   0.02410     1.000     0.605
            Si     0.23710   0.99170   0.99940     1.000     0.618
            O      0.09120   0.35480   0.86450     1.000     0.829
            O      0.14830   0.15800   0.08950     1.000     0.792
            O      0.09860   0.91360   0.41110     1.000     0.795
            O      0.08000   0.91290   0.90300     1.000     0.776
            O      0.17690   0.16260   0.59350     1.000     0.766
            O      0.25530   0.50760   0.58920     1.000     0.800
            F      0.12160   0.35260   0.37290     1.000     1.253

            BOUNDS ON TWO THETA:    0.0  90.0
            LIMITS IMPOSED ON THE INDICES ARE:  +/-  6 +/-  6 +/-  9
            MAX. ABS. INTENSITY / VOLUME**2:      7.013204367    
            The INTENSITY cut off value is   1.00

               2-THETA      INTENSITY    D-SPACING   H   K   L
                14.93          8.83        5.9349    0   1   1
                14.96         16.51        5.9230    1   0   1
                17.84         21.66        4.9730    0   0   2
                19.20          8.10        4.6232    1   1   1
                21.53          1.73        4.1269    0   1   2
                21.55          1.43        4.1228    1   0   2
                24.72         65.79        3.6011    1   1   2
                25.70         11.20        3.4662    0   2   1
                25.77         10.89        3.4567    2   0   1
                26.97          3.13        3.3055    1   2   0
                27.02          3.56        3.2994    2   1   0
                28.45          3.19        3.1368    1   2   1
                28.50          5.15        3.1315    2   1   1
                29.53          6.76        3.0253    0   1   3
                29.54          9.45        3.0237    1   0   3
                30.12         32.06        2.9675    0   2   2
                30.18         34.70        2.9615    2   0   2
                32.53        100.00        2.7529    1   2   2
                32.57         92.71        2.7493    2   1   2
                34.35         14.72        2.6108    2   2   0
                36.12          2.88        2.4865    0   0   4
                36.45          1.56        2.4651    2   0   3
                37.70          2.77        2.3859    3   0   1
                38.19          8.90        2.3569    0   1   4
                38.20          7.99        2.3561    1   0   4
                38.46          3.50        2.3408    1   2   3
                38.49          3.32        2.3386    2   1   3
                38.50         15.17        2.3381    1   3   0
                38.60         15.89        2.3323    3   1   0
                38.96         45.97        2.3116    2   2   2
                39.60          4.58        2.2760    1   3   1
                39.69          3.17        2.2707    3   1   1
                40.17          8.48        2.2450    1   1   4
                40.85         19.03        2.2088    0   3   2
                40.96         17.27        2.2033    3   0   2
                42.73          3.76        2.1159    1   3   2
                42.83          2.16        2.1116    3   1   2
                44.15          3.79        2.0511    2   2   3
                45.66         19.69        1.9871    1   2   4
                45.69         19.05        1.9857    2   1   4
                48.02          2.76        1.8947    2   3   2
                48.07          2.18        1.8928    3   2   2
                49.00          1.77        1.8589    1   1   5
                49.28          9.97        1.8490    0   4   0
                49.45          8.06        1.8433    4   0   0
                50.35          1.05        1.8124    4   0   1
                50.70          6.88        1.8006    2   2   4
                50.92          4.07        1.7935    1   4   0
                51.07          4.55        1.7885    4   1   0
                51.80          2.40        1.7650    1   4   1
                51.95          2.70        1.7603    4   1   1
                52.22          2.50        1.7518    0   2   5
                52.26          2.63        1.7506    2   0   5
                52.50          1.63        1.7432    2   3   3
                52.54          2.10        1.7417    3   2   3
                52.58         16.55        1.7405    3   3   0
                52.82          1.88        1.7331    0   4   2
                52.98          1.46        1.7283    4   0   2
                53.44          1.56        1.7145    3   3   1
                53.82         24.69        1.7033    1   3   4
                53.90         28.30        1.7011    3   1   4
                54.38          4.61        1.6871    1   4   2
                54.52          6.54        1.6830    4   1   2
                55.43          3.82        1.6577    0   0   6
                55.61          8.74        1.6528    2   4   0
                55.72          7.11        1.6497    4   2   0
                55.97          9.13        1.6428    3   3   2
                58.32          1.76        1.5823    2   2   5
                58.35          2.71        1.5814    2   3   4
                58.40          2.05        1.5803    3   2   4
                58.41          4.95        1.5800    1   1   6
                58.51          3.22        1.5774    1   4   3
                58.65          1.81        1.5741    4   1   3
                58.88          1.22        1.5684    2   4   2
                58.99          1.31        1.5658    4   2   2
                60.03          1.19        1.5411    3   3   3
                61.17          2.56        1.5151    1   3   5
                61.24          1.57        1.5135    3   1   5
                61.28          1.15        1.5126    0   2   6
                61.32          1.22        1.5119    2   0   6
                62.70          7.23        1.4818    1   2   6
                62.73          6.14        1.4812    2   1   6
                63.73          1.90        1.4603    4   3   1
                65.19          1.35        1.4311    5   1   1
                66.86          9.66        1.3994    2   2   6
                67.24          1.81        1.3923    1   5   2
                67.44          2.03        1.3886    5   1   2
                68.12          2.85        1.3764    2   4   4
                68.17          1.84        1.3756    0   3   6
                68.22          1.85        1.3746    4   2   4
                68.24          1.88        1.3743    3   0   6
                68.33          1.60        1.3728    2   5   0
                68.50          1.08        1.3697    5   2   0
                69.51          3.71        1.3523    1   3   6
                69.58          3.22        1.3512    3   1   6
                71.13          1.46        1.3255    5   1   3
                71.26         10.39        1.3233    2   5   2
                71.43          9.74        1.3205    5   2   2
                72.39          9.15        1.3054    4   4   0
                73.11          1.61        1.2943    4   4   1
                73.48          1.49        1.2888    2   3   6
                73.52          1.02        1.2882    3   2   6
                75.06          1.21        1.2655    5   3   0
                75.26          3.30        1.2626    4   4   2
                75.64          1.27        1.2572    3   5   1
                75.96          1.58        1.2528    1   5   4
                76.64          3.20        1.2433    0   0   8
                77.31          1.58        1.2343    0   4   6
                77.42          3.89        1.2327    0   6   0
                77.43          1.33        1.2326    4   0   6
                77.71          4.24        1.2288    6   0   0
                78.59          4.55        1.2173    1   4   6
                78.71          5.38        1.2158    4   1   6
                79.80          3.13        1.2018    2   5   4
                79.92          3.86        1.2004    3   3   6
                79.97          2.87        1.1997    5   2   4
                81.50          2.00        1.1810    1   6   2
                81.78          1.32        1.1777    6   1   2
                82.46          1.73        1.1697    5   1   5
                82.49          1.12        1.1693    4   2   6
                82.67          1.15        1.1672    3   2   7
                83.67          1.19        1.1558    4   4   4
                85.28          2.40        1.1380    2   6   2
                85.53          2.21        1.1353    6   2   2
                86.24          1.81        1.1278    5   3   4
                86.63          2.30        1.1238    4   5   2
                86.70          1.84        1.1231    5   4   2
                86.75          2.77        1.1225    2   2   8
                87.97          1.69        1.1101    0   3   8
                88.04          1.85        1.1094    3   0   8
                88.54          1.49        1.1044    0   6   4
                88.68          1.12        1.1030    3   4   6
                88.74          1.90        1.1024    4   3   6
                88.82          2.03        1.1016    6   0   4
                89.22          4.26        1.0977    1   3   8
                89.29          4.16        1.0971    3   1   8
                89.79          1.25        1.0922    1   6   4
                89.87          3.64        1.0915    1   5   6
================================================================================
       XPOW Copyright 1993 Bob Downs, Ranjini Swaminathan and Kurt Bartelmehs
  For reference, see Downs et al. (1993) American Mineralogist 78, 1104-1107.

File: data/Exp_data/R060260_CIF.txt
      Berzelianite
Diffraction data computed using the structure from the paper listed below, 
along with the cell parameters refined from the powder pattern of R060260
      Borchert W
      Zeitschrift fur Kristallographie 106 (1945) 5-24
      Gitterumwandlungen im System Cu2-x Se
      Locality:

      CELL PARAMETERS:   5.7400  5.7400  5.7400   90.000   90.000   90.000
      SPACE GROUP: F-43m     

           ATOM        X         Y         Z     OCCUPANCY  ISO(B)
            Cu     0.25000   0.25000   0.25000     0.900     0.700
            Cu     0.50000   0.50000   0.50000     0.180     0.700
            Cu     0.66667   0.66667   0.66667     0.180     0.700
            Se     0.00000   0.00000   0.00000     1.000     0.600

            BOUNDS ON TWO THETA:    0.0  90.0
            LIMITS IMPOSED ON THE INDICES ARE:  +/-  5 +/-  5 +/-  5
            MAX. ABS. INTENSITY / VOLUME**2:      155.0210956    
            The INTENSITY cut off value is   1.00

               2-THETA      INTENSITY    D-SPACING   H   K   L
                26.90         47.28        3.3140    1   1   1
                44.65        100.00        2.0294    2   2   0
                52.90         42.68        1.7307    3   1   1
                55.45          1.97        1.6570    2   2   2
                64.99          8.75        1.4350    4   0   0
                71.67          8.52        1.3168    3   3   1
                73.83          2.93        1.2835    4   2   0
                82.29         22.01        1.1717    4   2   2
                88.51          4.62        1.1047    3   3   3
                88.51          9.70        1.1047    5   1   1
================================================================================
       XPOW Copyright 1993 Bob Downs, Ranjini Swaminathan and Kurt Bartelmehs
  For reference, see Downs et al. (1993) American Mineralogist 78, 1104-1107.

File: data/Exp_data/R060277_CIF.txt
      Anatase
Diffraction data computed using the structure from the paper listed below,
along with the cell parameters refined from single crystal data of R060277
      Horn M, Schwerdtfeger C F, Meagher E P
      Zeitschrift fur Kristallographie 136 (1972) 273-281
      Refinement of the structure of anatase at several temperatures
      Sample: T = 25 C
      Locality: Legenbach quarry, Binnatal, Switzerland

      CELL PARAMETERS:   3.7990  3.7990  9.5390   90.000   90.000   90.000
      SPACE GROUP: I4_1/amd  

           ATOM        X         Y         Z     OCCUPANCY  ISO(B)
            Ti     0.00000   0.00000   0.00000     1.000     0.390
            O      0.00000   0.00000   0.20810     1.000     0.613

            BOUNDS ON TWO THETA:    5.0  90.0
            LIMITS IMPOSED ON THE INDICES ARE:  +/-  3 +/-  3 +/-  8
            MAX. ABS. INTENSITY / VOLUME**2:      59.12586803    
            The INTENSITY cut off value is   1.00

               2-THETA      INTENSITY    D-SPACING   H   K   L
                25.23        100.00        3.5294    1   0   1
                36.86          6.27        2.4383    1   0   3
                37.72         20.20        2.3847    0   0   4
                38.46          7.12        2.3406    1   1   2
                47.89         28.21        1.8995    2   0   0
                53.77         17.94        1.7049    1   0   5
                54.89         17.65        1.6726    2   1   1
                61.92          2.97        1.4985    2   1   3
                62.51         13.73        1.4858    2   0   4
                68.59          6.04        1.3682    1   1   6
                70.05          6.70        1.3431    2   2   0
                74.83         10.28        1.2688    2   1   5
                75.78          2.77        1.2553    3   0   1
                82.41          5.20        1.1703    2   2   4
                82.87          1.98        1.1650    3   1   2
================================================================================
       XPOW Copyright 1993 Bob Downs, Ranjini Swaminathan and Kurt Bartelmehs
  For reference, see Downs et al. (1993) American Mineralogist 78, 1104-1107.

File: data/Exp_data/R060306_CIF.txt
      Covellite
Diffraction data computed using the structure from the paper listed below, 
along with the cell parameters refined from the powder pattern of R060306
      Evans H T, Konnert J A
      American Mineralogist 61 (1976) 996-1000
      Crystal structure refinement of covellite

      CELL PARAMETERS:   3.7937  3.7937 16.3570   90.000   90.000  120.000
      SPACE GROUP: P6_3/mmc  

           ATOM        X         Y         Z     OCCUPANCY  ISO(B)
            Cu     0.66667   0.33333   0.25000     1.000    15.601
            Cu     0.33333   0.66667   0.10733     1.000     5.225
            S      0.33333   0.66667   0.25000     1.000     4.301
            S      0.00000   0.00000   0.06337     1.000     2.798

            BOUNDS ON TWO THETA:    5.0  90.0
            LIMITS IMPOSED ON THE INDICES ARE:  +/-  3 +/-  3 +/- 15
            MAX. ABS. INTENSITY / VOLUME**2:      36.06776469    
            The INTENSITY cut off value is   1.00

               2-THETA      INTENSITY    D-SPACING   H   K   L
                10.82          8.22        8.1785    0   0   2
                21.73          3.49        4.0893    0   0   4
                27.14          9.64        3.2854    1   0   0
                27.69         36.03        3.2211    1   0   1
                29.30         55.04        3.0486    1   0   2
                31.80        100.00        2.8140    1   0   3
                32.85         49.66        2.7262    0   0   6
                35.04          2.08        2.5612    1   0   4
                38.85          4.13        2.3182    1   0   5
                43.12          1.42        2.0980    1   0   6
                44.30          2.36        2.0446    0   0   8
                47.76         20.35        1.9042    1   0   7
                47.96         54.81        1.8968    1   1   0
                52.73         20.73        1.7359    1   0   8
                53.23          3.49        1.7207    1   1   4
                56.28          4.35        1.6345    2   0   1
                57.20          2.96        1.6106    2   0   2
                58.70          5.10        1.5729    2   0   3
                59.36         20.36        1.5570    1   1   6
                63.54          2.79        1.4643    1   0  10
                69.37          1.74        1.3547    1   0  11
                70.01          3.73        1.3439    2   0   7
                74.03          3.85        1.2806    2   0   8
                77.01          2.13        1.2382    2   1   1
                77.80          1.35        1.2277    2   1   2
                79.09          1.38        1.2108    2   1   3
                88.90          1.59        1.1008    1   0  14
                89.34          2.12        1.0966    2   1   7
                89.49          2.16        1.0951    3   0   0
================================================================================
       XPOW Copyright 1993 Bob Downs, Ranjini Swaminathan and Kurt Bartelmehs
  For reference, see Downs et al. (1993) American Mineralogist 78, 1104-1107.

File: data/Exp_data/R060354_CIF.txt
      Sodalite
Diffraction data computed using the structure from the paper listed below, 
along with the cell parameters refined from the powder pattern of R060354
      Hassan I, Antao S M, Parise J B
      American Mineralogist 89 (2004) 359-364
      Sodalite: High-temperature structures obtained from synchrotron radiation
      and Rietveld refinements
      Sample: T = 28 C

      CELL PARAMETERS:   8.8814  8.8814  8.8814   90.000   90.000   90.000
      SPACE GROUP: P-43n     

           ATOM        X         Y         Z     OCCUPANCY  ISO(B)
            Na     0.17790   0.17790   0.17790     1.000     1.398
            Al     0.25000   0.00000   0.50000     1.000     0.403
            Si     0.25000   0.50000   0.00000     1.000     0.403
            O      0.13974   0.15013   0.43895     1.000     0.189
            Cl     0.00000   0.00000   0.00000     1.000     1.895

            BOUNDS ON TWO THETA:    5.0  90.0
            LIMITS IMPOSED ON THE INDICES ARE:  +/-  8 +/-  8 +/-  8
            MAX. ABS. INTENSITY / VOLUME**2:      22.22978259    
            The INTENSITY cut off value is   1.00

               2-THETA      INTENSITY    D-SPACING   H   K   L
                14.10         32.72        6.2801    1   1   0
                19.99          5.71        4.4407    2   0   0
                22.38          1.09        3.9719    2   1   0
                24.55        100.00        3.6258    2   1   1
                31.86          8.99        2.8086    3   1   0
                35.00         18.59        2.5639    2   2   2
                37.90         20.39        2.3737    3   2   1
                40.63          1.36        2.2204    4   0   0
                43.22         13.96        2.0934    3   3   0
                43.22         18.69        2.0934    4   1   1
                45.68          4.77        1.9860    4   2   0
                48.05          3.64        1.8935    3   3   2
                50.33          3.40        1.8129    4   2   2
                52.54          3.49        1.7418    4   3   1
                56.77          2.97        1.6215    5   2   1
                58.82         11.06        1.5700    4   4   0
                60.81          3.22        1.5232    5   3   0
                60.81          2.64        1.5232    4   3   3
                62.77          2.99        1.4802    6   0   0
                62.77          7.21        1.4802    4   4   2
                64.70          9.57        1.4408    5   3   2
                68.46          3.91        1.3704    5   4   1
                70.31          3.79        1.3389    6   2   2
                72.13          4.33        1.3095    6   3   1
                73.94          3.05        1.2819    4   4   4
                79.26          4.79        1.2086    7   2   1
                79.26          3.18        1.2086    6   3   3
                79.26          1.87        1.2086    5   5   2
                82.76          2.43        1.1662    7   3   0
                86.23          1.05        1.1279    7   3   2
                86.23          3.32        1.1279    6   5   1
                89.69          1.09        1.0932    8   1   1
                89.69          1.14        1.0932    7   4   1
================================================================================
       XPOW Copyright 1993 Bob Downs, Ranjini Swaminathan and Kurt Bartelmehs
  For reference, see Downs et al. (1993) American Mineralogist 78, 1104-1107.

File: data/Exp_data/R060368_CIF.txt
      Norrishite
Diffraction data computed using the structure from the paper listed below, 
along with the cell parameters refined from the powder pattern of R060368
      Tyrna P L, Guggenheim S
      American Mineralogist 76 (1991) 266-271
      The crystal structure of norrishite, KLiMn2Si4O12: An oxygen-rich mica

      CELL PARAMETERS:   5.2800  8.9100 10.0500   90.000   98.200   90.000
      SPACE GROUP: C2/m      

           ATOM        X         Y         Z     OCCUPANCY  ISO(B)
            K      0.00000   0.50000   0.00000     1.000     2.158
            Li     0.00000   0.00000   0.50000     1.000     1.256
            Mn     0.00000   0.34720   0.50000     1.000     0.751
            Si     0.06290   0.17070   0.22700     1.000     0.813
            O      0.04500   0.00000   0.16700     1.000     1.226
            O      0.29700   0.24860   0.16150     1.000     1.224
            O      0.10800   0.17870   0.38530     1.000     0.896
            O      0.10900   0.50000   0.39600     1.000     1.126

            BOUNDS ON TWO THETA:    0.0  90.0
            LIMITS IMPOSED ON THE INDICES ARE:  +/-  4 +/-  8 +/-  9
            MAX. ABS. INTENSITY / VOLUME**2:      16.41423696    
            The INTENSITY cut off value is   1.00

               2-THETA      INTENSITY    D-SPACING   H   K   L
                 8.89        100.00        9.9473    0   0   1
                19.69          1.23        4.5078    1   1   0
                19.93         22.52        4.4550    0   2   0
                20.61         23.44        4.3101   -1   1   1
                21.86          8.61        4.0659    0   2   1
                24.97         56.55        3.5655   -1   1   2
                26.87         14.09        3.3184    0   2   2
                26.89         31.63        3.3158    0   0   3
                28.31         60.00        3.1527    1   1   2
                31.47          3.77        2.8432   -1   1   3
                33.70         15.40        2.6599    0   2   3
                34.32         26.68        2.6130    2   0   0
                34.74          5.33        2.5821    1   3   0
                35.29         26.61        2.5433   -1   3   1
                36.12          4.64        2.4868    0   0   4
                36.79         20.59        2.4431    2   0   1
                38.12         29.51        2.3607   -1   3   2
                39.16          4.71        2.3004   -1   1   4
                39.91          6.51        2.2589   -2   2   1
                40.48          5.71        2.2284    1   3   2
                40.81          1.67        2.2114   -2   0   3
                41.26          8.88        2.1883    2   0   2
                41.55         11.86        2.1737    0   4   1
                41.92          1.45        2.1550   -2   2   2
                42.19          6.74        2.1421    2   2   1
                42.85         16.97        2.1106   -1   3   3
                43.68          1.40        2.0723    1   1   4
                45.60          2.80        1.9895    0   0   5
                45.81          1.02        1.9808   -2   2   3
                46.05         10.34        1.9710    1   3   3
                46.69          4.84        1.9453   -2   0   4
                47.26          1.21        1.9233    2   0   3
                47.64          1.75        1.9089   -1   1   5
                49.03          1.88        1.8578   -1   3   4
                51.24          2.41        1.7827   -2   2   4
                52.51          1.04        1.7426    1   1   5
                53.07          2.63        1.7257   -3   1   1
                54.10          2.29        1.6952    2   4   0
                54.24          1.72        1.6912   -3   1   2
                54.44          8.95        1.6854    2   0   4
                55.37          4.52        1.6592    0   4   4
                55.42          1.45        1.6579    0   0   6
                55.85          3.66        1.6460    2   4   1
                56.36         16.30        1.6325   -1   3   5
                56.76          1.06        1.6220   -1   1   6
                56.83          2.32        1.6201   -1   5   2
                58.60          2.53        1.5754    1   5   2
                58.84          6.40        1.5693   -2   4   3
                59.59          3.86        1.5514    3   1   2
                60.42          1.21        1.5321   -1   5   3
                60.74          8.86        1.5248    1   3   5
                61.24         14.04        1.5135   -3   3   1
                61.35          2.22        1.5110   -3   1   4
                61.73          1.13        1.5026    3   3   0
                61.85          3.00        1.5000   -2   0   6
                61.97          1.76        1.4974    1   1   6
                62.31          4.35        1.4900   -3   3   2
                62.55          6.20        1.4850    0   6   0
                62.60          2.27        1.4838    0   4   5
                63.32          2.02        1.4687    0   6   1
                63.95          1.43        1.4557    2   4   3
                64.63          2.05        1.4420   -1   3   6
                65.71          1.32        1.4210    0   0   7
                66.39          1.63        1.4081    2   2   5
                69.42          1.19        1.3538    0   2   7
                69.50          7.38        1.3524    1   3   6
                70.82          4.02        1.3306   -2   0   7
                71.47          1.38        1.3199   -4   0   1
                72.07          1.44        1.3104   -4   0   2
                72.14          2.29        1.3094    3   3   3
                73.27          1.20        1.2920   -2   6   1
                73.33          6.60        1.2911    2   6   0
                74.11          1.92        1.2794   -4   0   3
                74.27          3.35        1.2770   -3   3   5
                74.41          2.52        1.2750    0   6   4
                74.41          3.08        1.2749   -2   2   7
                74.60          1.68        1.2722    4   0   1
                74.82          2.89        1.2690    2   6   1
                75.21          1.36        1.2634    2   2   6
                76.63          1.71        1.2434    0   0   8
                77.41          1.97        1.2328   -2   6   3
                77.65          1.11        1.2297   -4   2   3
                78.13          1.26        1.2233    4   2   1
                79.17          1.47        1.2098   -1   7   2
                80.11          2.36        1.1980    0   4   7
                80.69          2.27        1.1908    1   7   2
                81.97          1.02        1.1754    2   6   3
                87.56          2.91        1.1142    2   6   4
                88.41          2.12        1.1057   -4   0   6
                89.59          2.06        1.0941    4   0   4
================================================================================
       XPOW Copyright 1993 Bob Downs, Ranjini Swaminathan and Kurt Bartelmehs
  For reference, see Downs et al. (1993) American Mineralogist 78, 1104-1107.
