Repository: bjzgcai/Phase_identification_refinement

# Data Directory

This directory is the expected local location for external data. The public repository does not redistribute the full datasets.

## Included

```text
Exp_data/             RRUFF experimental spectra and matching *_CIF.txt files, external
MP_data/              MP-derived reference spectra / CIF text files, external
mp_spacegroup.json    MP metadata and CIF strings, external and ignored by Git
entries_dict.json     label-to-mp-id mapping, external and ignored by Git
match.txt             RRUFF-to-MP strict matching pairs, if permitted
```

File: data/Exp_data/R060381_CIF.txt
      Penroseite
Diffraction data computed using the structute from the paper listed below,
along with the cell parameters refined from single crystal data of R060381
      Furuseth S, Kjekshus A, Andresen A F
      Acta Chemica Scandinavica 23 (1969) 2325-2334
      On the magnetic properties of CoSe2, NiS2, and NiSe2
      Locality: synthetic

      CELL PARAMETERS:   6.0430  6.0430  6.0430   90.000   90.000   90.000
      SPACE GROUP: Pa3       

           ATOM        X         Y         Z     OCCUPANCY  ISO(B)
            Ni     0.00000   0.00000   0.00000     1.000     0.700
            Se     0.38300   0.38300   0.38300     1.000     0.600

            BOUNDS ON TWO THETA:    5.0  90.0
            LIMITS IMPOSED ON THE INDICES ARE:  +/-  5 +/-  5 +/-  5
            MAX. ABS. INTENSITY / VOLUME**2:      111.9020158    
            The INTENSITY cut off value is   1.00

               2-THETA      INTENSITY    D-SPACING   H   K   L
                29.56         40.12        3.0215    2   0   0
                33.15        100.00        2.7025    2   1   0
                36.42         84.10        2.4670    2   1   1
                42.30         19.16        2.1365    2   2   0
                50.06         69.32        1.8220    3   1   1
                52.45          6.04        1.7445    2   2   2
                54.77         31.46        1.6760    3   0   2
                57.02         30.37        1.6151    3   2   1
                57.02         13.46        1.6151    3   1   2
                61.37          5.85        1.5108    4   0   0
                69.57          1.83        1.3513    4   0   2
                69.57          1.83        1.3513    4   2   0
                71.55         17.60        1.3187    4   2   1
                73.51          8.53        1.2884    3   3   2
                77.36          4.33        1.2335    4   2   2
                83.04         18.87        1.1630    5   1   1
                83.04          2.96        1.1630    3   3   3
                86.79          3.03        1.1222    5   0   2
                86.79         14.58        1.1222    4   2   3
                88.65          7.42        1.1033    5   1   2
                88.65          3.18        1.1033    5   2   1
================================================================================
       XPOW Copyright 1993 Bob Downs, Ranjini Swaminathan and Kurt Bartelmehs
  For reference, see Downs et al. (1993) American Mineralogist 78, 1104-1107.

File: data/Exp_data/R060428_CIF.txt
      Xenotime-(Y)
Diffraction data computed using the structure from the paper listed below, 
along with the cell parameters refined from the powder pattern of R060428
      Ni Y, Hughes J M, Mariano A N
      American Mineralogist 80 (1995) 21-26
      Crystal chemistry of the monazite and xenotime structures

      CELL PARAMETERS:   6.8915  6.8915  6.0282   90.000   90.000   90.000
      ALTERNATE SETTING FOR SPACE GROUP: I4_1/amd  

           ATOM        X         Y         Z     OCCUPANCY  ISO(B)
            Y      0.00000   0.75000   0.12500     1.000     0.455
            P      0.00000   0.25000   0.37500     1.000     0.620
            O      0.00000   0.07530   0.21580     1.000     0.940

            BOUNDS ON TWO THETA:    5.0  90.0
            LIMITS IMPOSED ON THE INDICES ARE:  +/-  6 +/-  6 +/-  5
            MAX. ABS. INTENSITY / VOLUME**2:      71.67856467    
            The INTENSITY cut off value is   1.00

               2-THETA      INTENSITY    D-SPACING   H   K   L
                19.56         21.66        4.5373    1   0   1
                25.86        100.00        3.4457    2   0   0
                32.63          6.11        2.7441    2   1   1
                35.00         55.73        2.5634    1   1   2
                36.89         14.06        2.4365    2   2   0
                39.73          6.75        2.2686    2   0   2
                42.09         17.47        2.1466    3   0   1
                47.11         10.08        1.9291    1   0   3
                50.06         14.75        1.8220    3   2   1
                51.77         46.47        1.7660    3   1   2
                53.16         12.89        1.7229    4   0   0
                54.52          4.80        1.6832    2   1   3
                57.19          1.94        1.6107    4   1   1
                60.04          8.48        1.5410    4   2   0
                61.29          1.28        1.5124    3   0   3
                61.53          1.58        1.5071    0   0   4
                65.25         13.49        1.4299    3   3   2
                67.88          7.83        1.3808    2   0   4
                70.03          4.60        1.3436    4   3   1
                73.73          2.14        1.2850    4   1   3
                73.95          8.75        1.2817    2   2   4
                77.38          9.79        1.2332    5   1   2
                78.51          2.22        1.2183    4   4   0
                84.32          4.17        1.1486    6   0   0
                85.42          1.44        1.1366    5   0   3
                85.63          3.85        1.1343    4   0   4
                86.73          2.10        1.1228    2   1   5
                88.96          8.63        1.1003    5   3   2
================================================================================
       XPOW Copyright 1993 Bob Downs, Ranjini Swaminathan and Kurt Bartelmehs
  For reference, see Downs et al. (1993) American Mineralogist 78, 1104-1107.

File: data/Exp_data/R060435_CIF.txt
      Sodalite
Diffraction data computed using the structure from the paper listed below, 
along with the cell parameters refined from the powder pattern of R060435
      Hassan I, Antao S M, Parise J B
      American Mineralogist 89 (2004) 359-364
      Sodalite: High-temperature structures obtained from synchrotron radiation
      and Rietveld refinements
      Sample: T = 28 C

      CELL PARAMETERS:   8.8804  8.8804  8.8804   90.000   90.000   90.000
      SPACE GROUP: P-43n     

           ATOM        X         Y         Z     OCCUPANCY  ISO(B)
            Na     0.17790   0.17790   0.17790     1.000     1.398
            Al     0.25000   0.00000   0.50000     1.000     0.403
            Si     0.25000   0.50000   0.00000     1.000     0.403
            O      0.13974   0.15013   0.43895     1.000     0.189
            Cl     0.00000   0.00000   0.00000     1.000     1.895

            BOUNDS ON TWO THETA:    5.0  90.0
            LIMITS IMPOSED ON THE INDICES ARE:  +/-  8 +/-  8 +/-  8
            MAX. ABS. INTENSITY / VOLUME**2:      22.23776838    
            The INTENSITY cut off value is   1.00

               2-THETA      INTENSITY    D-SPACING   H   K   L
                14.10         32.72        6.2794    1   1   0
                20.00          5.71        4.4402    2   0   0
                22.39          1.09        3.9715    2   1   0
                24.55        100.00        3.6254    2   1   1
                31.87          8.99        2.8082    3   1   0
                35.00         18.58        2.5636    2   2   2
                37.91         20.39        2.3734    3   2   1
                40.64          1.36        2.2201    4   0   0
                43.22         13.96        2.0931    3   3   0
                43.22         18.69        2.0931    4   1   1
                45.69          4.77        1.9857    4   2   0
                48.06          3.64        1.8933    3   3   2
                50.34          3.40        1.8127    4   2   2
                52.55          3.49        1.7416    4   3   1
                56.78          2.97        1.6213    5   2   1
                58.82         11.06        1.5699    4   4   0
                60.82          3.22        1.5230    5   3   0
                60.82          2.64        1.5230    4   3   3
                62.78          2.99        1.4801    6   0   0
                62.78          7.20        1.4801    4   4   2
                64.71          9.57        1.4406    5   3   2
                68.47          3.91        1.3703    5   4   1
                70.32          3.79        1.3388    6   2   2
                72.14          4.33        1.3093    6   3   1
                73.95          3.05        1.2818    4   4   4
                79.27          4.79        1.2085    7   2   1
                79.27          3.18        1.2085    6   3   3
                79.27          1.87        1.2085    5   5   2
                82.77          2.43        1.1661    7   3   0
                86.24          3.32        1.1278    6   5   1
                86.24          1.05        1.1278    7   3   2
                89.70          1.09        1.0931    8   1   1
                89.70          1.14        1.0931    7   4   1
================================================================================
       XPOW Copyright 1993 Bob Downs, Ranjini Swaminathan and Kurt Bartelmehs
  For reference, see Downs et al. (1993) American Mineralogist 78, 1104-1107.

File: data/Exp_data/R060436_CIF.txt
      Sodalite
Diffraction data computed using the structure from the paper listed below, 
along with the cell parameters refined from the powder pattern of R060436
      Hassan I, Antao S M, Parise J B
      American Mineralogist 89 (2004) 359-364
      Sodalite: High-temperature structures obtained from synchrotron radiation
      and Rietveld refinements
      Sample: T = 28 C

      CELL PARAMETERS:   8.8833  8.8833  8.8833   90.000   90.000   90.000
      SPACE GROUP: P-43n     

           ATOM        X         Y         Z     OCCUPANCY  ISO(B)
            Na     0.17790   0.17790   0.17790     1.000     1.398
            Al     0.25000   0.00000   0.50000     1.000     0.403
            Si     0.25000   0.50000   0.00000     1.000     0.403
            O      0.13974   0.15013   0.43895     1.000     0.189
            Cl     0.00000   0.00000   0.00000     1.000     1.895

            BOUNDS ON TWO THETA:    5.0  90.0
            LIMITS IMPOSED ON THE INDICES ARE:  +/-  8 +/-  8 +/-  8
            MAX. ABS. INTENSITY / VOLUME**2:      22.21510659    
            The INTENSITY cut off value is   1.00

               2-THETA      INTENSITY    D-SPACING   H   K   L
                14.10         32.71        6.2814    1   1   0
                19.99          5.71        4.4416    2   0   0
                22.38          1.09        3.9727    2   1   0
                24.55        100.00        3.6266    2   1   1
                31.86          8.99        2.8091    3   1   0
                34.99         18.59        2.5644    2   2   2
                37.90         20.39        2.3742    3   2   1
                40.62          1.36        2.2208    4   0   0
                43.21         13.97        2.0938    3   3   0
                43.21         18.69        2.0938    4   1   1
                45.67          4.77        1.9864    4   2   0
                48.04          3.64        1.8939    3   3   2
                50.32          3.40        1.8133    4   2   2
                52.53          3.49        1.7422    4   3   1
                56.76          2.97        1.6219    5   2   1
                58.80         11.07        1.5704    4   4   0
                60.80          3.22        1.5235    5   3   0
                60.80          2.64        1.5235    4   3   3
                62.76          2.99        1.4805    6   0   0
                62.76          7.21        1.4805    4   4   2
                64.68          9.57        1.4411    5   3   2
                68.45          3.91        1.3707    5   4   1
                70.29          3.79        1.3392    6   2   2
                72.11          4.34        1.3098    6   3   1
                73.92          3.05        1.2822    4   4   4
                79.24          4.79        1.2089    7   2   1
                79.24          3.18        1.2089    6   3   3
                79.24          1.87        1.2089    5   5   2
                82.74          2.43        1.1664    7   3   0
                86.21          1.05        1.1282    7   3   2
                86.21          3.33        1.1282    6   5   1
                89.66          1.14        1.0935    7   4   1
                89.66          1.09        1.0935    8   1   1
================================================================================
       XPOW Copyright 1993 Bob Downs, Ranjini Swaminathan and Kurt Bartelmehs
  For reference, see Downs et al. (1993) American Mineralogist 78, 1104-1107.

File: data/Exp_data/R060459_CIF.txt
      Peretaite
Diffraction data computed using the structure from the paper listed below,
along with the cell parameters refined from single crystal data of R060459
      Menchetti S, Sabelli C
      American Mineralogist 65 (1980) 940-946
      Peretaite, CaSb4O4(OH)2(SO4)2*2H2O: Its atomic arrangement and twinning

      CELL PARAMETERS:  24.6200  5.5930 10.1800   90.000   95.890   90.000
      SPACE GROUP: C2/c      

           ATOM        X         Y         Z     OCCUPANCY  ISO(B)
            Sb     0.29249   0.50504   0.51525     1.000     0.766
            Sb     0.31537   0.05196   0.26706     1.000     0.678
            Ca     0.50000   0.18560   0.25000     1.000     0.886
            S      0.42010  -0.01630   0.51840     1.000     0.900
            O      0.36000   0.00490   0.52760     1.000     1.954
            O      0.42960   0.04630   0.38290     1.000     1.547
            O      0.45110   0.13910   0.61590     1.000     1.725
            O      0.43780  -0.26350   0.54870     1.000     1.542
            O      0.44460   0.52060   0.30430     1.000     1.298
            O      0.26090   0.17780   0.38710     1.000     0.586
            O      0.26250   0.17870   0.11460     1.000     0.537
            O      0.33940   0.38600   0.26670     1.000     1.071
            H      0.45000   0.60000   0.21000     1.000     4.000
            H      0.45000   0.66000   0.38000     1.000     4.000
            H      0.38200   0.42000   0.28500     1.000     4.000

            BOUNDS ON TWO THETA:    5.0  90.0
            LIMITS IMPOSED ON THE INDICES ARE:  +/- 22 +/-  5 +/-  9
            MAX. ABS. INTENSITY / VOLUME**2:      100.4774547    
            The INTENSITY cut off value is   1.00

               2-THETA      INTENSITY    D-SPACING   H   K   L
                 7.22        100.00       12.2450    2   0   0
                14.47          6.01        6.1225    4   0   0
                16.26          8.17        5.4526    1   1   0
                18.30          2.65        4.8473   -1   1   1
                18.66          2.01        4.7557    1   1   1
                20.69          1.09        4.2937   -3   1   1
                21.62          2.08        4.1097    3   1   1
                24.15          1.50        3.6848    5   1   0
                24.26          2.19        3.6687    1   1   2
                25.07          3.49        3.5519   -5   1   1
                25.35         10.70        3.5133   -3   1   2
                26.37          1.54        3.3798    5   1   1
                26.61          8.62        3.3501   -6   0   2
                26.89         23.27        3.3159    3   1   2
                28.85         32.94        3.0952   -5   1   2
                29.17         10.22        3.0613    8   0   0
                29.49          4.97        3.0294    6   0   2
                30.13          1.28        2.9661    7   1   0
                31.10         22.92        2.8756    5   1   2
                31.49          1.18        2.8411    1   1   3
                32.00         10.65        2.7965    0   2   0
                32.85          6.77        2.7263    2   2   0
                33.24          2.55        2.6956    0   2   1
                33.66          5.61        2.6623   -7   1   2
                33.85          1.21        2.6478   -2   2   1
                35.46          8.09        2.5316    0   0   4
                35.46          7.59        2.5312   -2   0   4
                36.41          2.45        2.4674    7   1   2
                36.70          1.43        2.4490   10   0   0
                36.73          3.63        2.4469    9   1   0
                38.94          1.17        2.3129   -4   2   2
                39.39          2.39        2.2873   -9   1   2
                43.76          3.23        2.0685   11   1   0
                43.85          6.18        2.0647    8   2   0
                43.98          3.84        2.0588    6   0   4
                44.01          1.55        2.0573   -8   0   4
                48.51          5.65        1.8768    0   2   4
                48.51          6.65        1.8766   -2   2   4
                48.99          1.87        1.8594    8   0   4
                49.03          3.11        1.8580  -10   0   4
                49.14          1.52        1.8540   11   1   2
                49.32          1.16        1.8478    7   1   4
                49.47          2.36        1.8424   10   2   0
                49.70          1.19        1.8343    2   2   4
                49.72          1.07        1.8339   -4   2   4
                49.86          1.38        1.8289   12   0   2
                50.84          1.67        1.7961   -3   3   1
                52.52          1.07        1.7424    5   3   0
                52.68          2.18        1.7375  -13   1   2
                53.15          1.76        1.7232   -3   3   2
                53.65          1.89        1.7084  -14   0   2
                53.99          2.68        1.6984    3   3   2
                54.28          1.14        1.6899   10   2   2
                54.51          1.03        1.6835    9   1   4
                54.55          2.59        1.6823  -11   1   4
                55.11          2.29        1.6664   -5   3   2
                56.28          1.66        1.6346   13   1   2
                56.48          2.39        1.6294    5   3   2
                57.48          1.37        1.6034   14   0   2
                57.53          1.38        1.6019    1   1   6
                58.11          1.30        1.5874   -7   3   2
                58.35          2.97        1.5813   -5   1   6
                59.39          3.18        1.5562    3   1   6
                59.72          1.71        1.5484    8   2   4
                59.75          1.03        1.5476  -10   2   4
                60.17          1.18        1.5380    9   3   0
                60.73          2.09        1.5250   -7   1   6
                62.25          1.50        1.4914    5   1   6
                63.85          1.74        1.4579  -14   2   2
                67.09          1.16        1.3951   17   1   0
                67.32          1.90        1.3910   14   2   2
                70.99          1.00        1.3278  -16   2   2
                75.73          1.95        1.2560   19   1   0
                78.16          1.29        1.2229    3   3   6
                82.19          1.02        1.1728  -19   1   4
================================================================================
       XPOW Copyright 1993 Bob Downs, Ranjini Swaminathan and Kurt Bartelmehs
  For reference, see Downs et al. (1993) American Mineralogist 78, 1104-1107.

File: data/Exp_data/R060514_CIF.txt
      Anilite
Diffraction data computed using the structure from the paper listed below, 
along with the cell parameters refined from single crystal data of R060514
      Koto K, Morimoto N
      Acta Crystallographica B26 (1970) 915-924
      The crystal structure of anilite
      _database_code_amcsd 0009376

      CELL PARAMETERS:   7.8890  7.8360 11.0190   90.000   90.000   90.000
      SPACE GROUP: Pnma      

           ATOM        X         Y         Z     OCCUPANCY  ISO(B)
            Cu     0.48320   0.75000   0.09420     1.000     0.940
            Cu     0.42580   0.25000   0.33350     1.000     0.770
            Cu     0.47900   0.75000   0.35450     1.000     0.740
            Cu     0.23710   0.43030   0.15530     1.000     1.350
            Cu     0.17700   0.47670   0.41860     1.000     1.520
            S      0.24600   0.25000   0.98730     1.000     0.250
            S      0.78500   0.25000   0.98410     1.000     0.410
            S      0.99880   0.99800   0.26110     1.000     0.310

            BOUNDS ON TWO THETA:    5.0  90.0
            LIMITS IMPOSED ON THE INDICES ARE:  +/-  7 +/-  7 +/- 10
            MAX. ABS. INTENSITY / VOLUME**2:      29.35654692    
            The INTENSITY cut off value is   1.00

               2-THETA      INTENSITY    D-SPACING   H   K   L
                13.81          7.59        6.4145    1   0   1
                13.87          2.97        6.3859    0   1   1
                22.54          2.53        3.9445    2   0   0
                22.72         13.51        3.9134    1   1   2
                26.56         45.57        3.3559    2   1   1
                26.66         24.22        3.3436    1   2   1
                26.77         21.69        3.3298    1   0   3
                26.81         13.27        3.3258    0   1   3
                27.82         36.19        3.2073    2   0   2
                27.94         10.46        3.1930    0   2   2
                29.14          3.28        3.0646    1   1   3
                30.11          1.32        2.9682    2   1   2
                32.20         55.27        2.7798    2   2   0
                32.50         19.36        2.7548    0   0   4
                33.24         39.45        2.6953    2   2   1
                33.33         10.49        2.6881    2   0   3
                34.49         27.64        2.6008    1   0   4
                35.08          3.62        2.5578    3   0   1
                35.30         18.90        2.5426    2   1   3
                35.31         29.46        2.5416    0   3   1
                35.38         22.96        2.5373    1   2   3
                36.97          8.55        2.4316    3   1   1
                37.17          3.18        2.4191    1   3   1
                37.91         21.52        2.3732    3   0   2
                39.87          4.95        2.2612    1   3   2
                40.71         19.35        2.2165    2   2   3
                41.46          6.22        2.1778    2   3   0
                41.68         47.42        2.1668    1   2   4
                42.19         17.71        2.1418    3   2   1
                42.30          6.60        2.1365    2   3   1
                42.47         22.00        2.1286    0   3   3
                42.59          8.51        2.1225    1   0   5
                42.62          3.42        2.1215    0   1   5
                43.89          9.08        2.0628    3   1   3
                44.06         23.63        2.0551    1   3   3
                46.02         21.28        1.9722    4   0   0
                46.35         38.06        1.9590    0   4   0
                46.41        100.00        1.9567    2   2   4
                46.79         16.86        1.9414    4   0   1
                47.24          4.41        1.9239    2   0   5
                47.82         15.13        1.9021    3   0   4
                48.30          2.98        1.8844    4   1   1
                48.50         10.01        1.8769    3   2   3
                48.74          6.19        1.8684    2   1   5
                48.80          3.46        1.8663    1   2   5
                49.06          1.20        1.8569    4   0   2
                49.30          7.07        1.8485    3   1   4
                49.45          2.06        1.8430    1   3   4
                50.51          1.79        1.8068    4   1   2
                50.80         11.14        1.7973    1   4   2
                52.13          5.27        1.7545    2   4   0
                52.68          8.98        1.7376    4   0   3
                54.06          4.18        1.6964    4   1   3
                54.31          2.14        1.6891    3   0   5
                54.33          4.03        1.6885    1   4   3
                54.48          1.05        1.6844    0   3   5
                54.70         16.09        1.6780    4   2   2
                54.92         15.73        1.6718    2   4   2
                55.17          3.74        1.6649    2   0   6
                55.24         11.15        1.6629    0   2   6
                55.54          2.97        1.6545    3   3   3
                55.81          2.16        1.6472    1   3   5
                56.51          2.29        1.6285    2   1   6
                56.56          1.04        1.6271    1   2   6
                58.07          2.19        1.5884    4   2   3
                58.28          1.77        1.5832    2   4   3
                58.65          2.34        1.5740    4   3   0
                59.31         13.64        1.5581    4   3   1
                59.43          1.25        1.5553    3   4   1
                59.58          1.34        1.5516    0   5   1
                59.61          9.92        1.5511    3   2   5
                59.69          1.13        1.5491    2   3   5
                59.92          9.57        1.5437    1   0   7
                59.94          1.47        1.5433    0   1   7
                61.09          2.67        1.5168    5   0   2
                61.19          1.29        1.5146    1   1   7
                61.25          1.52        1.5134    4   3   2
                62.79          3.51        1.4799    2   4   4
                64.40          3.37        1.4467    4   3   3
                64.51          1.22        1.4444    3   4   3
                64.54          7.19        1.4439    2   5   1
                64.76          3.19        1.4396    1   4   5
                64.88          2.54        1.4372    2   1   7
                65.87          1.54        1.4180    1   5   3
                66.05          9.27        1.4145    5   2   2
                67.38          3.55        1.3899    4   4   0
                67.98          4.86        1.3790    4   4   1
                68.15          2.96        1.3760    4   2   5
                68.34          3.04        1.3726    2   4   5
                68.79          1.69        1.3647    3   4   4
                69.25          3.33        1.3568    1   0   8
                69.42          4.12        1.3539    2   5   3
                70.21          2.07        1.3405    5   3   1
                70.47          1.42        1.3363    3   5   1
                70.91          4.08        1.3290    1   3   7
                72.36          2.50        1.3060    0   6   0
                72.75          3.59        1.2999    4   4   3
                73.54          3.95        1.2878    6   1   1
                73.87          1.16        1.2829    5   0   5
                73.92          6.93        1.2821    1   2   8
                74.01          4.50        1.2808    4   3   5
                74.28          4.90        1.2769    3   2   7
                74.35          4.60        1.2758    2   3   7
                74.92          3.31        1.2676    5   3   3
                75.16          2.93        1.2640    3   5   3
                75.83          2.67        1.2546    1   6   2
                76.98          2.35        1.2386    6   2   1
                77.31          2.49        1.2342    2   2   8
                78.37          3.97        1.2201    3   0   8
                78.70          2.09        1.2158    1   6   3
                78.76          1.77        1.2151    2   5   5
                78.95          3.49        1.2126    5   3   4
                78.96          6.05        1.2125    1   4   7
                79.17          1.75        1.2099    1   0   9
                79.19          3.39        1.2095    3   5   4
                79.50          1.80        1.2056    3   1   8
                79.62          1.40        1.2041    1   3   8
                79.97          1.34        1.1997    3   3   7
                81.55          1.28        1.1804    6   2   3
                81.58          2.08        1.1801    0   6   4
                82.16          1.32        1.1732    6   1   4
                82.97          1.00        1.1638    4   5   3
                83.02          1.29        1.1632    3   6   1
                84.72          3.21        1.1442    3   6   2
                85.00          1.38        1.1412    2   5   6
                85.50          2.77        1.1357    6   2   4
                85.98          4.30        1.1306    2   6   4
                86.11          1.53        1.1292    4   0   8
                86.78          2.31        1.1222    5   4   4
                87.23          2.69        1.1176    6   1   5
                87.54          2.91        1.1144    5   0   7
                88.57          1.76        1.1041    7   0   2
                89.01          2.07        1.0998    1   5   7
                89.21          1.29        1.0978    1   3   9
                89.84          1.38        1.0917    6   4   0
================================================================================
       XPOW Copyright 1993 Bob Downs, Ranjini Swaminathan and Kurt Bartelmehs
  For reference, see Downs et al. (1993) American Mineralogist 78, 1104-1107.

File: data/Exp_data/R060530_CIF.txt
      Bobjonesite
Diffraction data computed using the structure from the paper listed below, 
along with the cell parameters refined from single crystal data of R060530
      Schindler M, Hawthorne F C, Huminicki D M C, Haynes P, Grice J D, Evans H T
      The Canadian Mineralogist 41 (2003) 83-90
      Bobjonesite, VO(SO4)(H2O)3, a new mineral species from Temple Mountain,
      Emery County, Utah, U.S.A.
      Locality: Temple Mountain, Emery County, Utah, USA

      CELL PARAMETERS:   7.4070  7.4260 12.0930   90.000  106.548   90.000
      SPACE GROUP: P2_1/n    

           ATOM        X         Y         Z     OCCUPANCY  ISO(B)
            V      0.56808   0.28298  -0.12525     1.000     1.169
            S      0.22910   0.35900  -0.01264     1.000     1.026
            O      0.44780   0.40630  -0.22600     1.000     2.495
            O      0.75770   0.10280   0.01280     1.000     1.595
            O      0.44160   0.03980  -0.16960     1.000     2.053
            O      0.76140   0.20420  -0.20810     1.000     1.895
            O      0.76270   0.45730  -0.03560     1.000     2.053
            O      0.42300   0.30120  -0.00860     1.000     1.421
            O      0.15760   0.23500   0.05960     1.000     1.658
            O      0.10730   0.35740  -0.13100     1.000     1.974
            H      0.88000   0.15200   0.05700     1.000     1.579
            H      0.80300  -0.01200  -0.00900     1.000     1.579
            H      0.35400  -0.00100  -0.12700     1.000     1.579
            H      0.91500   0.51200   0.25300     1.000     1.579
            H      0.72600   0.22600  -0.29170     1.000     1.579
            H      0.88900   0.25100  -0.17200     1.000     1.579

            BOUNDS ON TWO THETA:    5.0  90.0
            LIMITS IMPOSED ON THE INDICES ARE:  +/-  6 +/-  6 +/- 10
            MAX. ABS. INTENSITY / VOLUME**2:      8.545028601    
            The INTENSITY cut off value is   1.00

               2-THETA      INTENSITY    D-SPACING   H   K   L
                12.63          4.64        7.0088   -1   0   1
                14.16         41.26        6.2530    0   1   1
                15.29         50.99        5.7961    0   0   2
                16.39         34.93        5.4075    1   0   1
                17.40          8.45        5.0971   -1   1   1
                19.43        100.00        4.5691    0   1   2
                20.32         59.53        4.3713    1   1   1
                22.85         15.33        3.8911   -1   0   3
                23.97         19.95        3.7130    0   2   0
                25.08          2.11        3.5501    2   0   0
                25.19         11.38        3.5360    0   2   1
                25.42         41.05        3.5044   -2   0   2
                25.85          1.66        3.4466   -1   1   3
                25.99          4.49        3.4278    0   1   3
                26.91          8.23        3.3135   -2   1   1
                27.10         26.86        3.2903    1   2   0
                27.18          1.90        3.2810   -1   2   1
                27.85         14.52        3.2029    2   1   0
                28.16         14.37        3.1692   -2   1   2
                28.55          1.42        3.1265    0   2   2
                29.18         23.54        3.0609    1   2   1
                29.29          2.93        3.0489    1   0   3
                29.39          5.68        3.0387   -1   2   2
                30.85          1.85        2.8980    0   0   4
                31.36          6.46        2.8522   -2   1   3
                31.73         25.08        2.8204    1   1   3
                33.03          5.15        2.7118    1   2   2
                33.13          3.02        2.7037    2   0   2
                33.18          4.26        2.6997    0   1   4
                33.47          7.00        2.6773    0   2   3
                33.90         16.47        2.6440   -2   0   4
                34.20          7.77        2.6218   -2   2   1
                35.33          2.11        2.5406    2   1   2
                36.06         10.21        2.4908   -2   1   4
                36.52          9.75        2.4603   -3   0   1
                37.14         10.04        2.4208    0   3   1
                37.89          6.24        2.3747   -2   2   3
                38.52          5.42        2.3374    1   3   0
                38.54          3.75        2.3363   -3   0   3
                38.55          2.75        2.3355   -3   1   1
                38.59          8.60        2.3328   -1   2   4
                38.70          1.90        2.3267    1   1   4
                39.21          1.53        2.2977   -1   1   5
                39.44          3.28        2.2845    0   2   4
                41.04          1.79        2.1994    3   0   1
                41.31         11.64        2.1857    2   2   2
                43.66          1.19        2.0731   -3   1   4
                44.29          4.25        2.0450    1   2   4
                44.31          3.54        2.0442   -3   2   2
                44.63          3.20        2.0305    2   3   0
                45.45          2.20        1.9958    3   2   0
                45.71          5.69        1.9851    2   0   4
                45.89          2.69        1.9774   -3   2   3
                46.37          1.09        1.9583   -3   0   5
                46.65          1.90        1.9469    2   3   1
                46.69          1.45        1.9455   -2   0   6
                47.03          2.66        1.9320    0   0   6
                47.04          6.55        1.9317   -2   3   3
                47.11          2.35        1.9291   -2   2   5
                47.30         12.62        1.9217    1   3   3
                47.41          5.31        1.9177    2   1   4
                48.05          6.32        1.8936   -3   1   5
                48.08          4.49        1.8923    3   2   1
                48.36          4.38        1.8820   -2   1   6
                48.70          1.76        1.8698    0   1   6
                50.64          1.28        1.8025    3   0   3
                51.10          1.77        1.7874    1   2   5
                51.60          1.79        1.7712   -1   2   6
                52.09          3.95        1.7559    1   4   1
                52.20          1.34        1.7522   -4   0   4
                52.26          2.03        1.7506    2   2   4
                53.09          1.08        1.7251   -1   0   7
                53.15          2.59        1.7233   -2   2   6
                53.75          4.68        1.7054   -4   1   4
                53.97          1.77        1.6990   -3   3   3
                54.50          1.20        1.6838    2   1   5
                54.57          1.66        1.6817    1   4   2
                54.79          2.91        1.6756   -1   4   3
                54.86          1.90        1.6734    0   4   3
                55.36          1.49        1.6596   -2   4   1
                55.46          6.51        1.6568   -4   2   2
                55.89          1.43        1.6451    2   4   0
                55.92          1.27        1.6441    3   3   1
                56.06          1.42        1.6405   -2   4   2
                56.24          1.07        1.6355   -4   2   3
                56.77          1.16        1.6215    3   2   3
                57.00          1.24        1.6156   -4   1   5
                57.91          1.12        1.5924   -3   2   6
                58.56          1.78        1.5762    4   0   2
                59.05          2.21        1.5645   -1   2   7
                59.10          2.28        1.5632    0   4   4
                59.11          1.44        1.5628   -1   3   6
                59.71          2.26        1.5486    2   3   4
                59.88          3.06        1.5445   -4   0   6
                60.26          1.67        1.5358   -3   3   5
                60.53          1.02        1.5296   -2   3   6
                60.76          2.69        1.5245    2   0   6
                60.82          1.71        1.5230    0   3   6
                63.71          1.18        1.4606   -5   0   1
                64.09          2.99        1.4529   -1   5   1
                64.28          1.03        1.4491    0   4   5
                64.29          1.70        1.4490    0   0   8
                64.36          1.56        1.4476   -5   1   3
                64.42          1.05        1.4464    2   4   3
                67.05          1.29        1.3958   -1   2   8
                68.13          2.13        1.3764    0   3   7
                68.75          1.03        1.3654   -1   4   6
                69.11          1.56        1.3592   -5   2   1
                69.54          1.18        1.3519    4   0   4
                69.68          2.51        1.3495   -5   2   4
                70.03          1.07        1.3436    2   5   1
                70.06          1.83        1.3431   -2   4   6
                70.85          2.18        1.3300    4   1   4
                72.01          1.01        1.3114   -5   2   5
                72.04          1.77        1.3109   -4   4   2
                74.28          1.46        1.2768    2   2   7
                78.62          1.05        1.2169    0   2   9
                79.54          1.69        1.2051   -1   6   2
                81.30          1.15        1.1834   -3   5   5
                81.30          1.29        1.1834    6   0   0
                81.32          1.05        1.1831    4   2   5
                82.74          1.05        1.1664   -2   4   8
                84.61          1.45        1.1453    0   1  10
================================================================================
       XPOW Copyright 1993 Bob Downs, Ranjini Swaminathan and Kurt Bartelmehs
  For reference, see Downs et al. (1993) American Mineralogist 78, 1104-1107.
