Repository: bjzgcai/Phase_identification_refinement

# Data Directory

This directory is the expected local location for external data. The public repository does not redistribute the full datasets.

## Included

```text
Exp_data/             RRUFF experimental spectra and matching *_CIF.txt files, external
MP_data/              MP-derived reference spectra / CIF text files, external
mp_spacegroup.json    MP metadata and CIF strings, external and ignored by Git
entries_dict.json     label-to-mp-id mapping, external and ignored by Git
match.txt             RRUFF-to-MP strict matching pairs, if permitted
```

File: data/Exp_data/R060550_CIF.txt
      Bastnasite-Ce
Diffraction data computed using the structure from the paper listed below, 
along with the cell parameters refined from the powder pattern of R060550
      Ni Y, Hughes J M, Mariano A N
      American Mineralogist 78 (1993) 415-418
      The atomic arrangement of bastnasite-(Ce), Ce(CO3)F, and structural elements of
      synchysite-(Ce), rontgenite-(Ce), and parisite-(Ce)

      CELL PARAMETERS:   7.1128  7.1128  9.7591   90.000   90.000  120.000
      SPACE GROUP: P-62c     

           ATOM        X         Y         Z     OCCUPANCY  ISO(B)
            Ce     0.33941   0.00000   0.00000     1.000     0.360
            C      0.32200   0.29000   0.25000     1.000     0.600
            O      0.31600   0.10900   0.25000     1.000     0.900
            O      0.32450   0.38280   0.13540     1.000     1.000
            F      0.00000   0.00000   0.00000     1.000     0.800
            F      0.66667   0.33333   0.05100     1.000     0.700

            BOUNDS ON TWO THETA:    5.0  90.0
            LIMITS IMPOSED ON THE INDICES ARE:  +/-  5 +/-  5 +/-  8
            MAX. ABS. INTENSITY / VOLUME**2:      119.4746040    
            The INTENSITY cut off value is   1.00

               2-THETA      INTENSITY    D-SPACING   H   K   L
                18.18         53.24        4.8795    0   0   2
                25.04         69.52        3.5564    1   1   0
                31.12        100.00        2.8740    1   1   2
                34.43          1.22        2.6045    2   0   2
                36.84         12.65        2.4398    0   0   4
                39.80          1.75        2.2647    2   1   1
                40.33          2.23        2.2365    2   0   3
                44.10         36.46        2.0533    3   0   0
                45.06         46.48        2.0119    1   1   4
                48.08         34.82        1.8926    3   0   2
                51.38          9.05        1.7782    2   2   0
                54.96         21.11        1.6707    2   2   2
                56.58          2.76        1.6265    0   0   6
                58.78         16.23        1.5710    3   0   4
                62.82         12.23        1.4792    1   1   6
                64.89         11.62        1.4370    2   2   4
                69.99          7.08        1.3442    4   1   0
                73.01         17.57        1.2959    4   1   2
                74.41          8.35        1.2750    3   0   6
                78.39          1.81        1.2199    0   0   8
                79.93          7.00        1.2002    2   2   6
                81.13          1.33        1.1855    3   3   0
                81.81         11.66        1.1773    4   1   4
                83.84          5.75        1.1539    1   1   8
                84.01          2.28        1.1520    3   3   2
================================================================================
       XPOW Copyright 1993 Bob Downs, Ranjini Swaminathan and Kurt Bartelmehs
  For reference, see Downs et al. (1993) American Mineralogist 78, 1104-1107.

File: data/Exp_data/R060563_CIF.txt
      Cassiterite
Diffraction data computed using the structure from the paper listed below, 
along with the cell parameters refined from the powder pattern of R060563
      Wyckoff R W G
      Crystal Structures 1 (1963) 239-444
      Second edition. Interscience Publishers, New York, New York
      Rutile structure

      CELL PARAMETERS:   4.7385  4.7385  3.1869   90.000   90.000   90.000
      SPACE GROUP: P4_2/mnm  

           ATOM        X         Y         Z     OCCUPANCY  ISO(B)
            Sn     0.00000   0.00000   0.00000     1.000     1.000
            O      0.30700   0.30700   0.00000     1.000     1.000

            BOUNDS ON TWO THETA:    5.0  90.0
            LIMITS IMPOSED ON THE INDICES ARE:  +/-  4 +/-  4 +/-  2
            MAX. ABS. INTENSITY / VOLUME**2:      210.8859445    
            The INTENSITY cut off value is   1.00

               2-THETA      INTENSITY    D-SPACING   H   K   L
                26.60        100.00        3.3506    1   1   0
                33.90         77.95        2.6445    1   0   1
                37.98         21.73        2.3693    2   0   0
                39.01          3.62        2.3092    1   1   1
                42.67          1.27        2.1191    2   1   0
                51.81         58.51        1.7646    2   1   1
                54.80         13.74        1.6753    2   2   0
                57.87          6.69        1.5934    0   0   2
                61.93         12.13        1.4984    3   1   0
                64.79         12.57        1.4390    1   1   2
                66.01         15.79        1.4152    3   0   1
                71.33          6.08        1.3222    2   0   2
                78.77          9.28        1.2150    3   2   1
                81.20          2.94        1.1846    4   0   0
                83.78          6.26        1.1546    2   2   2
                87.30          2.98        1.1169    3   3   0
                89.86          7.48        1.0916    3   1   2
================================================================================
       XPOW Copyright 1993 Bob Downs, Ranjini Swaminathan and Kurt Bartelmehs
  For reference, see Downs et al. (1993) American Mineralogist 78, 1104-1107.

File: data/Exp_data/R060606_CIF.txt
      Clinobarylite
Diffraction data computed using the structure from the paper listed below, 
along with the cell parameters refined from single crystal data of 060606
      Krivovichev S V, Yakovenchuk V N, Armbruster T, Mikhailova Y, Pakhomovsky Y A
      Neues Jahrbuch fur Mineralogie, Monatshefte 2004 (2004) 373-384
      Clinobarylite, BaBe2Si2O7: Structure refinement, and revision of symmetry and
      physical properties
      Locality: Khibina alkaline massif, Kola Peninsula, Russia

      CELL PARAMETERS:  11.6390  4.9131  4.6697   90.000   90.000   90.000
      SPACE GROUP: Pmn2_1    

           ATOM        X         Y         Z     OCCUPANCY  ISO(B)
            Ba     0.50000   0.20270   0.50790     1.000     1.003
            Be     0.75195   0.16710  -0.01470     1.000     0.529
            Si     0.62820   0.67564  -0.01410     1.000     0.505
            O      0.63911   0.35210  -0.94360     1.000     0.347
            O      0.77733   0.13400  -0.35340     1.000     0.568
            O      0.50000   0.77410  -0.07670     1.000     1.137
            O      0.63300   0.73240  -0.35500     1.000     0.719

            BOUNDS ON TWO THETA:    5.0  90.0
            LIMITS IMPOSED ON THE INDICES ARE:  +/- 10 +/-  4 +/-  4
            MAX. ABS. INTENSITY / VOLUME**2:      28.05535454    
            The INTENSITY cut off value is   1.00

               2-THETA      INTENSITY    D-SPACING   H   K   L
                15.22         49.88        5.8195    2   0   0
                18.06          1.72        4.9131    0   1   0
                19.61         25.98        4.5264    1   1   0
                20.49         30.12        4.3339    1   0   1
                23.70          1.31        3.7541    2   1   0
                26.33         83.49        3.3848    0   1   1
                27.44         26.44        3.2501    1   1   1
                29.33         74.49        3.0448    3   1   0
                29.94         85.81        2.9841    3   0   1
                30.55        100.00        2.9259    2   1   1
                30.73          4.76        2.9097    4   0   0
                35.87         20.07        2.5036    4   1   0
                36.58         32.91        2.4565    0   2   0
                37.41          8.72        2.4036    1   2   0
                38.56         33.15        2.3349    0   0   2
                39.83         13.42        2.2632    2   2   0
                40.90         42.28        2.2065    4   1   1
                41.54          7.89        2.1741    0   2   1
                41.68         17.99        2.1669    2   0   2
                42.29         13.35        2.1371    1   2   1
                43.00         15.71        2.1036    5   1   0
                43.44         17.59        2.0833    5   0   1
                43.61          4.40        2.0755    3   2   0
                43.62         17.80        2.0750    1   1   2
                44.49          8.21        2.0366    2   2   1
                45.76          2.95        1.9827    2   1   2
                46.83          7.81        1.9398    6   0   0
                47.97         17.04        1.8966    3   2   1
                48.50          2.22        1.8771    4   2   0
                49.17         21.60        1.8528    3   1   2
                50.09          3.07        1.8211    4   0   2
                52.55          9.10        1.7416    4   2   1
                53.68          6.05        1.7075    4   1   2
                54.20         10.53        1.6924    0   2   2
                54.52         14.71        1.6830    6   1   1
                54.81          6.59        1.6748    1   2   2
                56.64          8.70        1.6251    2   2   2
                58.05          8.55        1.5889    5   2   1
                58.55          2.22        1.5765    2   3   0
                58.61          2.57        1.5750    7   1   0
                58.97          2.59        1.5664    7   0   1
                59.11         13.35        1.5629    5   1   2
                59.60          2.69        1.5512    3   2   2
                59.85          2.58        1.5454    0   3   1
                59.96          1.71        1.5428    1   0   3
                60.43         12.81        1.5320    1   3   1
                60.85          4.84        1.5224    6   2   0
                61.45          2.76        1.5088    3   3   0
                62.15          5.58        1.4936    2   3   1
                62.21          3.73        1.4924    7   1   1
                62.22          5.67        1.4921    6   0   2
                62.60          6.99        1.4839    0   1   3
                63.17          2.24        1.4720    1   1   3
                63.60          3.95        1.4629    4   2   2
                64.00          8.55        1.4549    8   0   0
                64.36          3.60        1.4474    6   2   1
                64.50          8.83        1.4446    3   0   3
                64.84         10.56        1.4379    2   1   3
                65.39         11.71        1.4272    4   3   0
                68.09          2.51        1.3770    7   2   0
                68.55          1.08        1.3688    5   2   2
                68.78          2.52        1.3649    4   3   1
                70.28          1.94        1.3394    5   3   0
                70.45          8.15        1.3366    8   1   1
                70.73          1.59        1.3320    1   3   2
                71.35          1.54        1.3219    4   1   3
                71.42          2.34        1.3207    7   2   1
                72.32          3.42        1.3065    2   3   2
                72.32          1.79        1.3065    1   2   3
                72.38          3.28        1.3057    7   1   2
                73.14          6.22        1.2939    5   0   3
                73.90          3.38        1.2825    2   2   3
                74.39          3.84        1.2753    6   2   2
                74.94          2.45        1.2672    3   3   2
                76.03          4.92        1.2518    8   2   0
                76.50          6.23        1.2453    3   2   3
                77.27          6.21        1.2348    8   0   2
                78.27          2.90        1.2215    1   4   0
                78.56          8.85        1.2177    4   3   2
                79.26          2.27        1.2087    6   3   1
                80.09          1.78        1.1982    4   2   3
                81.08          1.68        1.1861    7   2   2
                81.44          1.46        1.1817    1   4   1
                81.70          5.15        1.1786    6   1   3
                82.65          1.31        1.1674    0   0   4
                82.96          3.83        1.1639    2   4   1
                83.14          1.62        1.1618    5   3   2
                84.66          4.10        1.1448    5   2   3
                84.68          1.80        1.1446    2   0   4
                85.85          5.83        1.1320    7   3   1
                86.00          3.20        1.1304    1   1   4
                86.20          1.60        1.1283    0   3   3
                86.71          4.61        1.1230    1   3   3
                87.83          1.28        1.1115    9   2   1
                88.66          4.29        1.1032    8   2   2
                88.69          1.10        1.1030    6   3   2
                88.74          1.54        1.1024    9   1   2
                88.92          4.41        1.1006   10   1   1
                89.01          4.42        1.0998    4   4   1
================================================================================
       XPOW Copyright 1993 Bob Downs, Ranjini Swaminathan and Kurt Bartelmehs
  For reference, see Downs et al. (1993) American Mineralogist 78, 1104-1107.

File: data/Exp_data/R060668_CIF.txt
      Lollingite
Diffraction data computed using the structure from the paper listed below, 
along with the cell parameters refined from single crystal data of R060668
      Ondrus P, Vavrin I, Skala R, Veselovsky F
      Neues Jahrbuch fur Mineralogie, Monatshefte 2001 (2001) 169-185
      Low-temperature Ni-rich lollingite from Haje, Pibram, Czech Republic.
      Rietveld crystal structure refinement
      Locality: Dolni Bory, Czech Republic

      CELL PARAMETERS:   5.2550  5.9430  2.8900   90.000   90.000   90.000
      SPACE GROUP: Pnnm      

           ATOM        X         Y         Z     OCCUPANCY  ISO(B)
            Fe     0.00000   0.00000   0.00000     1.000     0.300
            As     0.17660   0.36380   0.00000     1.000     0.300

            BOUNDS ON TWO THETA:    5.0  90.0
            LIMITS IMPOSED ON THE INDICES ARE:  +/-  4 +/-  5 +/-  2
            MAX. ABS. INTENSITY / VOLUME**2:      83.73863548    
            The INTENSITY cut off value is   1.00

               2-THETA      INTENSITY    D-SPACING   H   K   L
                22.59          3.55        3.9367    1   1   0
                30.07          5.60        2.9715    0   2   0
                34.12          3.25        2.6275    2   0   0
                34.51          9.59        2.5990    0   1   1
                34.68        100.00        2.5866    1   2   0
                35.45         81.92        2.5323    1   0   1
                37.42         37.18        2.4031    2   1   0
                38.65         85.60        2.3296    1   1   1
                46.12         11.81        1.9684    2   2   0
                47.15         10.18        1.9274    1   2   1
                49.15         25.60        1.8537    1   3   0
                49.32         53.72        1.8478    2   1   1
                54.62         33.91        1.6802    3   1   0
                56.30         43.76        1.6340    0   3   1
                56.57         36.87        1.6269    2   2   1
                58.34          5.04        1.5818    2   3   0
                59.22         12.12        1.5603    1   3   1
                61.95          8.54        1.4980    3   0   1
                62.51          3.87        1.4857    0   4   0
                64.49         18.07        1.4450    0   0   2
                65.26          1.16        1.4297    1   4   0
                70.39          7.21        1.3376    3   2   1
                71.96          3.08        1.3122    3   3   0
                73.18         11.47        1.2933    2   4   0
                73.88          6.77        1.2828    4   1   0
                75.34         19.00        1.2615    1   2   2
                77.00          8.21        1.2384    2   1   2
                79.82          1.53        1.2016    4   2   0
                82.22          5.20        1.1725    4   1   1
                82.88          3.45        1.1648    2   2   2
                83.36          2.60        1.1593    1   5   0
                85.13          8.96        1.1396    1   3   2
                88.03         14.57        1.1095    4   2   1
                89.06          4.55        1.0993    0   5   1
                89.44         15.10        1.0956    3   1   2
                89.52          2.11        1.0949    4   3   0
================================================================================
       XPOW Copyright 1993 Bob Downs, Ranjini Swaminathan and Kurt Bartelmehs
  For reference, see Downs et al. (1993) American Mineralogist 78, 1104-1107.

File: data/Exp_data/R060709_CIF.txt
      Paakkonenite
      Diffraction data computed using the structure from the paper listed below, 
      along with the cell parameters refined from single crystal data of R060709
      Bonazzi P, Borrini D, Mazzi F, Olmi F
      American Mineralogist 80 (1995) 1054-1058
      Crystal structure and twinning of Sb2AsS2, the synthetic analogue of
      paakkonenite
      _database_code_amcsd 0001758

      CELL PARAMETERS:  10.7210  3.9610 12.4540   90.000  115.240   90.000
      SPACE GROUP: C2/m      

           ATOM        X         Y         Z     OCCUPANCY  ISO(B)
            Sb    -0.04520   0.00000   0.17550     1.000     1.955
            Sb     0.31190   0.50000   0.39790     1.000     2.841
            As    -0.10580   0.50000   0.01560     1.000     1.416
            S      0.21140   0.00000   0.23760     1.000     1.378
            S      0.09370   0.50000   0.40840     1.000     2.562

            BOUNDS ON TWO THETA:    5.0  90.0
            LIMITS IMPOSED ON THE INDICES ARE:  +/-  8 +/-  3 +/- 10
            MAX. ABS. INTENSITY / VOLUME**2:      67.36072981    
            The INTENSITY cut off value is   1.00

               2-THETA      INTENSITY    D-SPACING   H   K   L
                15.73          1.04        5.6325    0   0   2
                16.54          4.29        5.3604   -2   0   1
                18.36          4.24        4.8321   -2   0   2
                22.85         53.05        3.8917    2   0   1
                22.95         40.74        3.8745   -2   0   3
                24.27         14.11        3.6669    1   1   0
                24.28         17.48        3.6651   -1   1   1
                26.75          3.81        3.3323    1   1   1
                26.79          1.24        3.3282   -1   1   2
                29.10          3.39        3.0691   -2   0   4
                31.18         68.06        2.8688    1   1   2
                31.22        100.00        2.8645   -1   1   3
                31.77          1.41        2.8163    0   0   4
                33.43         59.92        2.6802   -4   0   2
                34.01          3.00        2.6361   -3   1   1
                34.04          8.68        2.6341   -3   1   2
                34.36          2.35        2.6100   -4   0   1
                39.35         31.05        2.2897    3   1   1
                39.47         20.29        2.2831   -3   1   4
                40.02         26.40        2.2530    0   0   5
                43.56         18.88        2.0776    1   1   4
                43.63          6.62        2.0746   -1   1   5
                43.65          1.55        2.0737   -2   0   6
                44.16          1.28        2.0507    3   1   2
                45.82         24.29        1.9805    0   2   0
                46.68          1.67        1.9458    4   0   2
                48.46          4.69        1.8785   -5   1   3
                49.81          2.27        1.8306   -5   1   1
                49.91          1.45        1.8272   -5   1   4
                50.01          5.62        1.8239    3   1   3
                50.18         11.50        1.8179   -3   1   6
                51.12          1.01        1.7868   -6   0   3
                51.79          8.90        1.7651    2   2   1
                51.85          6.75        1.7635   -2   2   3
                52.54         14.35        1.7419    5   1   0
                52.69         19.87        1.7371   -5   1   5
                52.98          8.25        1.7284    4   0   3
                53.23          9.36        1.7209   -4   0   7
                53.75          4.82        1.7054   -6   0   1
                53.90          1.74        1.7010   -6   0   5
                57.19          1.41        1.6107   -6   0   6
                57.89         18.11        1.5928   -4   2   2
                59.94          5.32        1.5432    2   0   6
                60.10          4.72        1.5394   -2   0   8
                61.45          5.11        1.5090    5   1   2
                62.43         10.44        1.4875    0   2   5
                65.49          1.38        1.4253   -7   1   4
                67.19          1.31        1.3933    1   1   7
                67.27          4.14        1.3918   -1   1   8
                68.87          1.60        1.3633   -7   1   1
                69.06          1.28        1.3601   -7   1   6
                70.24          2.88        1.3401   -8   0   4
                72.17          1.86        1.3090    3   1   6
                72.60          4.82        1.3022    4   2   3
                72.81          5.47        1.2990   -4   2   7
                73.25          2.82        1.2923   -6   2   1
                73.37          1.02        1.2904   -6   2   5
                75.55          2.90        1.2585    1   3   2
                75.58          4.32        1.2581   -1   3   3
                76.67          1.09        1.2429    7   1   1
                76.99          1.79        1.2385   -7   1   8
                78.59          3.68        1.2173    2   2   6
                78.73          3.29        1.2154   -2   2   8
                80.07          1.54        1.1984    6   0   4
                80.37          2.20        1.1947    3   3   1
                80.45          1.43        1.1937   -3   3   4
                80.50          1.01        1.1932   -6   0  10
                82.21          2.40        1.1726   -5   1  10
                83.19          1.64        1.1612    1   3   4
                84.23          1.36        1.1495   -8   0   9
                86.02          3.05        1.1302    1   1   9
                88.04          1.35        1.1094   -3   3   6
                89.88          1.88        1.0914    5   3   0
================================================================================
       XPOW Copyright 1993 Bob Downs, Ranjini Swaminathan and Kurt Bartelmehs
  For reference, see Downs et al. (1993) American Mineralogist 78, 1104-1107.

File: data/Exp_data/R060729_CIF.txt
      Rajite
Diffraction data computed using the structure from the paper listed below, 
along with the cell parameters refined from the powder pattern of R060729
      Hanke K, Kupcik V, Lindqvist O
      Acta Crystallographica B29 (1973) 963-970
      The crystal structure of CuTe2O5
      Locality: synthetic

      CELL PARAMETERS:   6.8680  9.3290  7.6000   90.000  109.090   90.000
      SPACE GROUP: P2_1/c    

           ATOM        X         Y         Z     OCCUPANCY  ISO(B)
            Cu     0.34117   0.48715   0.29408     1.000     0.637
            Te     0.13182   0.19969   0.08684     1.000     0.595
            Te     0.65120   0.32349   0.05685     1.000     0.585
            O      0.50150   0.10560   0.32320     1.000     0.835
            O      0.89560   0.18180   0.46490     1.000     0.883
            O      0.31850   0.34830   0.09310     1.000     0.829
            O      0.13270   0.37220   0.35600     1.000     0.975
            O      0.61500   0.37260   0.50670     1.000     0.946

            BOUNDS ON TWO THETA:    0.0  90.0
            LIMITS IMPOSED ON THE INDICES ARE:  +/-  5 +/-  8 +/-  6
            MAX. ABS. INTENSITY / VOLUME**2:      49.59818488    
            The INTENSITY cut off value is   1.00

               2-THETA      INTENSITY    D-SPACING   H   K   L
                13.64         10.31        6.4903    1   0   0
                19.03         45.72        4.6645    0   2   0
                23.31         25.62        3.8167    1   1   1
                23.49         19.85        3.7878    1   2   0
                24.39         23.71        3.6502   -1   2   1
                24.79         22.47        3.5910    0   0   2
                25.93         12.31        3.4358   -1   1   2
                26.60         70.25        3.3513    0   1   2
                27.49          5.84        3.2452    2   0   0
                27.90          8.98        3.1981   -2   1   1
                28.67         49.38        3.1141    1   2   1
                29.14        100.00        3.0650    2   1   0
                30.49         30.85        2.9314   -2   0   2
                30.87          2.11        2.8966   -1   2   2
                31.35          6.14        2.8537    0   3   1
                31.44         54.37        2.8455    0   2   2
                32.00         52.36        2.7966   -2   1   2
                32.60         88.29        2.7471   -1   3   1
                33.63          1.03        2.6646    1   1   2
                35.21          3.50        2.5491    2   1   1
                36.19          4.09        2.4820   -2   2   2
                36.80         11.24        2.4426   -1   1   3
                37.66          8.93        2.3883    1   2   2
                38.29         10.62        2.3508    0   3   2
                38.84          4.76        2.3189    0   1   3
                39.10          2.58        2.3041    2   2   1
                40.16          6.49        2.2452    2   3   0
                40.55          6.79        2.2245   -1   2   3
                40.59          2.39        2.2226   -3   1   1
                41.68          7.28        2.1671   -1   4   1
                41.75          2.42        2.1634    3   0   0
                43.26         16.77        2.0914    2   0   2
                43.52          2.59        2.0797   -2   2   3
                43.67          1.91        2.0727    1   3   2
                44.08         16.41        2.0545   -3   2   1
                44.39          4.48        2.0407    2   1   2
                44.48         32.82        2.0370    1   4   1
                44.94          5.21        2.0169    2   3   1
                45.52          3.98        1.9928    1   1   3
                45.63          8.38        1.9882   -3   2   2
                46.02          3.41        1.9723   -1   4   2
                46.25          2.93        1.9629   -1   3   3
                46.26          2.82        1.9626    3   2   0
                46.43          3.05        1.9559    0   4   2
                47.65         10.86        1.9083    2   2   2
                48.72          6.98        1.8690    1   2   3
                48.75          1.64        1.8678    3   1   1
                48.99          2.12        1.8592   -1   1   4
                49.32          6.63        1.8478   -2   0   4
                49.45         10.45        1.8432   -3   3   1
                49.97          4.52        1.8251   -2   4   2
                50.64          8.06        1.8024   -3   2   3
                50.87          2.21        1.7948   -3   3   2
                50.92          2.71        1.7932    1   5   0
                51.39          6.49        1.7779   -1   5   1
                51.86         19.89        1.7632    0   1   4
                52.04          1.77        1.7575   -1   2   4
                53.33         19.01        1.7179   -2   2   4
                53.42          3.32        1.7151   -1   4   3
                53.74          5.81        1.7057    1   3   3
                53.80          1.93        1.7040    1   5   1
                53.86          6.98        1.7022   -4   0   2
                54.65          1.26        1.6794   -4   1   1
                54.73          4.03        1.6773   -3   0   4
                54.78          1.78        1.6757    0   2   4
                54.82          2.74        1.6746   -4   1   2
                55.50          1.47        1.6557    0   5   2
                55.53          2.53        1.6549    2   1   3
                55.54          2.54        1.6546   -3   3   3
                55.68          3.01        1.6508   -3   1   4
                55.85          3.49        1.6460   -2   4   3
                56.22          3.49        1.6362   -2   5   1
                56.32          9.14        1.6335   -3   4   1
                56.63         17.91        1.6253    3   3   1
                56.73         12.52        1.6226    4   0   0
                56.85          1.46        1.6196   -1   3   4
                56.93          3.37        1.6175    2   5   0
                57.56          2.09        1.6012    1   0   4
                57.63          1.82        1.5995   -3   4   2
                57.65          5.95        1.5991   -4   2   2
                57.67          1.72        1.5986    4   1   0
                58.15          3.82        1.5863   -4   1   3
                58.49          2.82        1.5781    1   1   4
                58.65          1.30        1.5740   -2   5   2
                59.45          6.75        1.5548    0   6   0
                59.68          2.06        1.5493    1   5   2
                60.28         11.41        1.5354    1   4   3
                60.40          3.81        1.5325    4   2   0
                60.71          1.41        1.5256    2   5   1
                61.77         14.15        1.5018   -1   5   3
                61.95         12.87        1.4979   -3   4   3
                62.01          1.08        1.4965   -4   3   1
                63.17          1.02        1.4718   -1   4   4
                63.18          2.93        1.4716    0   5   3
                63.87          8.71        1.4574    1   6   1
                64.34          5.88        1.4479   -4   1   4
                64.43          2.37        1.4461   -3   5   1
                64.88          4.48        1.4371   -1   2   5
                64.96          1.09        1.4355   -2   2   5
                65.41          1.04        1.4268    0   6   2
                65.64          2.51        1.4224   -3   5   2
                66.02          3.91        1.4152   -3   1   5
                66.71          1.04        1.4022    2   6   0
                67.36          2.68        1.3902    2   0   4
                67.98          1.89        1.3789    3   1   3
                68.06          1.42        1.3776   -4   4   1
                68.10          2.72        1.3768    1   5   3
                68.20          1.65        1.3750    2   1   4
                68.28          2.57        1.3736   -2   6   2
                69.17          1.49        1.3581   -5   1   2
                70.41          2.84        1.3372    3   4   2
                70.49          2.88        1.3358    3   2   3
                70.64          5.48        1.3335    3   5   1
                70.71          5.25        1.3323    2   2   4
                71.11          1.29        1.3257   -5   1   3
                71.47          1.52        1.3200    1   4   4
                71.67          1.73        1.3169   -5   2   2
                71.99          6.43        1.3118    4   1   2
                72.48          1.89        1.3040    0   3   5
                72.49          1.70        1.3040    0   6   3
                72.53          2.13        1.3034   -5   2   1
                72.62          1.78        1.3018    1   1   5
                72.71          1.72        1.3005   -3   3   5
                72.77          2.87        1.2996   -1   7   1
                73.66          3.79        1.2861   -3   6   1
                74.44          1.66        1.2745    4   2   2
                74.90          5.40        1.2679   -1   4   5
                74.97          1.30        1.2668   -2   4   5
                75.07          2.77        1.2654   -2   0   6
                75.26          2.63        1.2626    3   6   0
                75.77          2.52        1.2554   -5   1   4
                75.87          1.85        1.2539   -2   1   6
                75.98          2.26        1.2525   -1   0   6
                76.20          2.33        1.2494    0   7   2
                76.32          2.09        1.2478    2   6   2
                76.59          2.47        1.2441   -5   3   1
                77.13          1.19        1.2366    1   6   3
                77.41          1.89        1.2328    2   7   0
                77.62          1.95        1.2301   -5   3   3
                78.28          2.48        1.2213   -3   1   6
                78.47          1.55        1.2188   -4   5   3
                78.63          1.77        1.2167   -3   6   3
                78.90          2.41        1.2132   -2   7   2
                79.08          3.67        1.2109    1   3   5
                79.45          2.92        1.2063   -4   3   5
                80.19          1.32        1.1970    0   0   6
                80.21          3.80        1.1967    3   4   3
                82.16          2.32        1.1732   -5   4   1
                82.33          2.44        1.1712    5   2   1
                83.35          1.96        1.1594    0   2   6
                83.65          1.21        1.1560   -2   7   3
                84.10          1.06        1.1511    0   8   1
                84.37          1.31        1.1480   -4   6   2
                85.49          3.28        1.1359   -3   5   5
                86.26          1.17        1.1276    5   3   1
                86.29          1.63        1.1273   -4   2   6
                86.62          1.03        1.1239    2   7   2
                86.74          2.76        1.1226    4   6   0
                87.30          2.42        1.1169    3   5   3
                87.65          1.11        1.1133   -5   4   4
                88.07          2.32        1.1091    0   8   2
                88.66          1.45        1.1032   -2   8   1
================================================================================
       XPOW Copyright 1993 Bob Downs, Ranjini Swaminathan and Kurt Bartelmehs
  For reference, see Downs et al. (1993) American Mineralogist 78, 1104-1107.

File: data/Exp_data/R060756_CIF.txt
      Tin
Diffraction data computed using the structure from the paper listed below, 
along with the cell parameters refined from single crystal data of R060756 
      Wyckoff R W G
      Crystal Structures 1 (1963) 7-83
      Second edition. Interscience Publishers, New York, New York
      Sample known as white tin

      CELL PARAMETERS:   5.8120  5.8120  3.1770   90.000   90.000   90.000
      SPACE GROUP: I4_1/amd  

           ATOM        X         Y         Z     OCCUPANCY  ISO(B)
            Sn     0.00000   0.00000   0.00000     1.000     1.000

            BOUNDS ON TWO THETA:    5.0  90.0
            LIMITS IMPOSED ON THE INDICES ARE:  +/-  5 +/-  5 +/-  2
            MAX. ABS. INTENSITY / VOLUME**2:      236.2794751    
            The INTENSITY cut off value is   1.00

               2-THETA      INTENSITY    D-SPACING   H   K   L
                30.77        100.00        2.9060    2   0   0
                32.11         88.87        2.7877    1   0   1
                44.07         34.75        2.0549    2   2   0
                45.07         64.75        2.0117    2   1   1
                55.56         16.17        1.6541    3   0   1
                62.71         21.23        1.4817    1   1   2
                64.09          9.83        1.4530    4   0   0
                64.86         18.86        1.4375    3   2   1
                72.77         12.65        1.2996    4   2   0
                73.50         12.23        1.2885    4   1   1
                79.80         18.70        1.2018    3   1   2
                89.85          6.69        1.0916    4   3   1
                89.85          3.34        1.0916    5   0   1
================================================================================
       XPOW Copyright 1993 Bob Downs, Ranjini Swaminathan and Kurt Bartelmehs
  For reference, see Downs et al. (1993) American Mineralogist 78, 1104-1107.

File: data/Exp_data/R060889_CIF.txt
      Durangite
Diffraction data computed using the structure from the paper listed below, 
along with the cell parameters refined from the powder pattern of R060889
      Kokkoros P
      Zeitschrift fur Kristallographie 99 (1938) 38-49
      Uber die struktur des durangit NaAlF[AsO4]
      Locality: Durango, Mexico

      CELL PARAMETERS:   6.5900  8.5400  7.0510   90.000  115.420   90.000
      SPACE GROUP: C2/c      

           ATOM        X         Y         Z     OCCUPANCY  ISO(B)
            Na     0.00000   0.66700   0.25000     1.000     1.500
            Al     0.00000   0.00000   0.00000     1.000     0.600
            As     0.00000   0.31700   0.25000     1.000     0.600
            O      0.20800   0.43300   0.41700     1.000     1.000
            O      0.09200   0.21100   0.09700     1.000     1.000
            F      0.00000   0.94400   0.25000     1.000     1.000

            BOUNDS ON TWO THETA:    0.0  90.0
            LIMITS IMPOSED ON THE INDICES ARE:  +/-  5 +/-  7 +/-  5
            MAX. ABS. INTENSITY / VOLUME**2:      18.47560038    
            The INTENSITY cut off value is   1.00

               2-THETA      INTENSITY    D-SPACING   H   K   L
                18.60        100.00        4.7702   -1   1   1
                20.80          8.76        4.2700    0   2   0
                25.11         41.30        3.5466    0   2   1
                26.63         50.31        3.3474    1   1   1
                27.53         73.85        3.2398   -1   1   2
                28.02         22.64        3.1842    0   0   2
                30.03         78.84        2.9760    2   0   0
                31.10         32.68        2.8755   -2   0   2
                34.40         20.64        2.6072   -2   2   1
                34.94         74.87        2.5681    1   3   0
                35.16         33.77        2.5526    0   2   2
                36.81         13.53        2.4415    2   2   0
                37.72          3.91        2.3851   -2   2   2
                38.82          2.21        2.3195    1   1   2
                40.22         26.41        2.2420    1   3   1
                40.85         29.74        2.2088   -1   3   2
                43.45          8.43        2.0829   -3   1   2
                45.71         15.83        1.9851   -2   2   3
                47.85          3.90        1.9008    0   2   3
                48.68          5.62        1.8704   -3   1   3
                49.56         13.78        1.8394    1   3   2
                50.14         12.09        1.8193    2   0   2
                50.45          1.28        1.8089   -1   3   3
                50.98          5.18        1.7913   -2   4   1
                51.54          4.08        1.7733    0   4   2
                52.25         19.73        1.7508   -2   0   4
                52.73          1.05        1.7360    1   1   3
                52.93          3.36        1.7299   -3   3   1
                53.44         14.60        1.7145   -3   3   2
                53.45          6.09        1.7142   -2   4   2
                54.85         13.02        1.6737    2   2   2
                55.13          6.68        1.6658    3   1   1
                55.85          1.73        1.6460   -4   0   2
                56.01          1.20        1.6417    1   5   0
                56.54         25.83        1.6277    3   3   0
                56.84          1.18        1.6199   -2   2   4
                57.92          7.35        1.5921    0   0   4
                58.54          2.31        1.5767    2   4   1
                59.82          1.32        1.5461   -2   4   3
                59.82          2.22        1.5461    1   5   1
                60.26          7.58        1.5359   -4   2   2
                60.29         14.92        1.5351   -1   5   2
                61.55          2.77        1.5066   -4   2   1
                61.61          7.97        1.5053    0   4   3
                62.41          8.94        1.4880    4   0   0
                62.71         18.93        1.4816   -1   3   4
                62.79          1.21        1.4799   -4   2   3
                63.81          1.73        1.4586    3   3   1
                64.85         13.29        1.4377   -4   0   4
                65.59          2.64        1.4233    0   6   0
                66.08          9.48        1.4140   -3   3   4
                66.24          3.87        1.4110    3   1   2
                67.17          9.72        1.3935    1   5   2
                67.42          1.92        1.3891    0   6   1
                67.91          1.84        1.3802   -1   5   3
                67.96          3.33        1.3794    2   2   3
                69.34          3.66        1.3552   -3   1   5
                69.39          2.16        1.3544   -1   1   5
                70.00          2.68        1.3441   -3   5   1
                70.43         10.66        1.3368   -3   5   2
                72.33          2.82        1.3065   -2   6   1
                72.51          1.24        1.3036   -4   4   2
                72.73          1.37        1.3002   -5   1   2
                72.78          2.01        1.2994    0   6   2
                73.11          2.38        1.2944    3   5   0
                73.44          2.02        1.2893   -5   1   3
                73.69          3.31        1.2856   -4   4   1
                73.80          7.63        1.2840    2   6   0
                74.18          1.47        1.2783    3   3   2
                74.83          1.29        1.2688   -4   4   3
                74.87          2.27        1.2682    4   2   1
                75.93          9.49        1.2532    1   3   4
                77.15          1.04        1.2364   -3   3   5
                77.19          1.77        1.2358   -1   3   5
                77.62          1.05        1.2301    1   5   3
                78.25          1.70        1.2218   -4   2   5
                78.34          1.58        1.2205    0   2   5
                78.59          2.18        1.2172   -1   5   4
                79.54          4.06        1.2051    2   0   4
                79.82          2.84        1.2016   -2   6   3
                79.88          1.87        1.2008    3   1   3
                80.42          2.26        1.1942   -5   3   2
                80.48          1.35        1.1934   -1   7   1
                81.11          1.99        1.1857   -5   3   3
                81.40          1.72        1.1822    0   6   3
                81.86          1.03        1.1767   -2   4   5
                82.50          2.54        1.1692    4   0   2
                83.59          1.06        1.1567    1   7   1
                85.11          1.19        1.1399   -5   1   5
                85.18          4.95        1.1391   -5   3   4
                86.25          2.69        1.1277    4   2   2
                88.54          3.33        1.1044   -2   6   4
                89.17          5.62        1.0982    5   3   0
                89.32          1.85        1.0967    3   5   2
================================================================================
       XPOW Copyright 1993 Bob Downs, Ranjini Swaminathan and Kurt Bartelmehs
  For reference, see Downs et al. (1993) American Mineralogist 78, 1104-1107.
