Repository: bjzgcai/Phase_identification_refinement

# Data Directory

This directory is the expected local location for external data. The public repository does not redistribute the full datasets.

## Included

```text
Exp_data/             RRUFF experimental spectra and matching *_CIF.txt files, external
MP_data/              MP-derived reference spectra / CIF text files, external
mp_spacegroup.json    MP metadata and CIF strings, external and ignored by Git
entries_dict.json     label-to-mp-id mapping, external and ignored by Git
match.txt             RRUFF-to-MP strict matching pairs, if permitted
```

File: data/Exp_data/R060956_CIF.txt
      Gratonite
Diffraction data computed using the structure from the paper listed below,
along with the cell parameters refined from single crystal data of R060956
      Ribar B, Nowacki W
      Zeitschrift fur Kristallographie 128 (1969) 321-338
      Neubestimmung der kristallstruktur von gratonit, Pb9As4S15
      Locality: Wiesloch, Germany

      CELL PARAMETERS:  17.6640 17.6640  7.7820   90.000   90.000  120.000
      SPACE GROUP: R3m       

           ATOM        X         Y         Z     OCCUPANCY  ISO(B)
            Pb     0.77540   0.75640  -0.00040     1.000     1.785
            Pb     0.75390   0.24610  -0.15810     1.000     1.885
            As     0.52250   0.47750  -0.11790     1.000     1.664
            As     0.00000   0.00000   0.05690     1.000     1.486
            S      0.36630   0.08760  -0.32490     1.000     1.617
            S      0.91450   0.08550  -0.28260     1.000     2.231
            S      0.60090   0.39910  -0.47040     1.000     1.137
            S      0.14840   0.85160  -0.23000     1.000     1.911

            BOUNDS ON TWO THETA:    0.0  90.0
            LIMITS IMPOSED ON THE INDICES ARE:  +/- 14 +/- 14 +/-  7
            MAX. ABS. INTENSITY / VOLUME**2:      131.9857687    
            The INTENSITY cut off value is   1.00

               2-THETA      INTENSITY    D-SPACING   H   K   L
                10.02          9.43        8.8320    1   1   0
                16.25         17.47        5.4550    0   2   1
                17.39          1.66        5.0992    3   0   0
                19.12         12.65        4.6411    2   1   1
                20.11          6.26        4.4160    2   2   0
                23.59         37.24        3.7709    0   1   2
                23.89         47.58        3.7251    1   3   1
                25.69          1.15        3.4680    2   0   2
                25.96        100.00        3.4323    4   0   1
                26.70         20.91        3.3382    4   1   0
                27.63         29.22        3.2281    1   2   2
                27.89          3.99        3.1992    3   2   1
                31.19         11.32        2.8677    3   1   2
                31.42         50.36        2.8473    0   5   1
                32.84         40.53        2.7275    0   4   2
                33.05         18.61        2.7100    2   4   1
                34.41          2.45        2.6061    2   3   2
                34.58          2.70        2.5940    0   0   3
                34.62          1.41        2.5908    5   1   1
                35.20          8.73        2.5496    6   0   0
                36.09          8.92        2.4889    1   1   3
                37.39          9.10        2.4051    5   0   2
                37.59          9.63        2.3930    4   3   1
                38.81          7.12        2.3206    4   2   2
                38.96         10.36        2.3120    0   3   3
                38.96          5.50        2.3120    3   0   3
                40.18          1.17        2.2444    1   5   2
                40.32          2.02        2.2367    2   2   3
                40.36          6.07        2.2346    1   6   1
                40.87         34.89        2.2080    4   4   0
                42.81          2.30        2.1121    3   4   2
                42.99          1.95        2.1040    3   5   1
                44.22         19.23        2.0483    4   1   3
                44.22          9.96        2.0483    1   4   3
                44.25          4.58        2.0467    6   2   1
                44.73          4.02        2.0262    7   1   0
                45.33          8.24        2.0008    6   1   2
                46.67         10.00        1.9463    3   3   3
                47.09          7.67        1.9300    1   0   4
                47.73         10.33        1.9054    5   3   2
                47.73          8.69        1.9054    0   7   2
                47.89          3.07        1.8994    5   4   1
                49.06          8.09        1.8569    0   8   1
                49.43          4.82        1.8439    2   1   4
                51.30          1.58        1.7810    2   5   3
                51.30          8.15        1.7810    5   2   3
                51.75          1.48        1.7664    5   5   0
                52.29         12.67        1.7495    4   5   2
                52.44         12.12        1.7448    8   1   1
                52.79          1.57        1.7340    4   0   4
                53.39          4.32        1.7161    8   0   2
                53.53          8.07        1.7118    4   6   1
                53.88          3.77        1.7015    3   2   4
                53.94          1.15        1.6997    9   0   0
                54.47          2.66        1.6846    7   2   2
                54.61          1.55        1.6805    7   3   1
                55.02          4.47        1.6691    8   2   0
                56.01          2.98        1.6417    0   5   4
                56.59          1.37        1.6265    1   8   2
                57.06          2.16        1.6140    2   4   4
                57.74          1.28        1.5968    1   7   3
                57.74          1.30        1.5968    7   1   3
                58.16          4.04        1.5863    7   4   0
                58.65          2.09        1.5740    3   7   2
                60.13          2.55        1.5388    4   3   4
                61.72          1.81        1.5029    1   2   5
                61.81          1.10        1.5010   10   0   1
                62.12          5.40        1.4941    1   6   4
                62.66          3.53        1.4826    5   6   2
                62.79          1.33        1.4798    9   2   1
                63.69          2.06        1.4612    3   1   5
                64.08          2.99        1.4531    3   5   4
                64.61          3.72        1.4425    8   3   2
                64.66          4.58        1.4416    0   4   5
                64.74          3.83        1.4399    5   7   1
                65.57          2.15        1.4237    0  10   2
                65.67          3.57        1.4217    0   9   3
                65.67          1.61        1.4217    9   0   3
                65.70          4.13        1.4212    8   4   1
                66.06          3.06        1.4143    9   3   0
                66.53          1.87        1.4055    2   9   2
                67.52          2.97        1.3872    5   0   5
                67.91          5.80        1.3803    5   4   4
                68.46          2.43        1.3704    4   2   5
                68.54          2.67        1.3690    0  11   1
                69.45          5.25        1.3533    4   7   3
                69.45          3.84        1.3533    7   4   3
                69.83          1.18        1.3469    8   5   0
                71.25          1.18        1.3235    3   4   5
                72.25          3.79        1.3076    4   9   1
                72.25          1.23        1.3076   11   1   1
                72.94          1.91        1.2970    0   0   6
                73.46          1.91        1.2891    7   3   4
                74.42          1.04        1.2748   12   0   0
                74.96          2.74        1.2670    1  10   3
                74.96          1.75        1.2670   10   1   3
                75.76          1.16        1.2555    9   4   2
                76.56          1.33        1.2444    2   2   6
                77.07          1.60        1.2374    6   5   4
                78.02          2.21        1.2248   10   4   0
                78.86          1.04        1.2138    3   8   4
                79.24          1.23        1.2090    1   4   6
                79.38          1.22        1.2071    8   0   5
                80.23          1.72        1.1965    8   6   2
                80.32          1.48        1.1953    8   5   3
                80.63          2.53        1.1915    9   2   4
                82.04          1.33        1.1746    1   8   5
                82.88          1.25        1.1649   12   1   2
                82.92          1.06        1.1644    6   4   5
                83.80          1.16        1.1544    3   7   5
                83.87          1.81        1.1535   12   2   1
                84.63          1.01        1.1451   11   3   2
                85.60          1.10        1.1346    7   7   3
                87.16          3.09        1.1183    4   4   6
                89.88          1.22        1.0914    4  11   2
================================================================================
       XPOW Copyright 1993 Bob Downs, Ranjini Swaminathan and Kurt Bartelmehs
  For reference, see Downs et al. (1993) American Mineralogist 78, 1104-1107.

File: data/Exp_data/R060987_CIF.txt
      Hafnon
Diffraction data computed using the structure from the paper listed below,
along with the cell parameters refined from single crystal data of R060987
      Speer J A, Cooper B J
      American Mineralogist 67 (1982) 804-808
      Crystal structure of synthetic hafnon, HfSiO4, comparison with zircon and the
      actinide orthosilicates

      CELL PARAMETERS:   6.5725  6.5725  5.9632   90.000   90.000   90.000
      ALTERNATE SETTING FOR SPACE GROUP: I4_1/amd  

           ATOM        X         Y         Z     OCCUPANCY  ISO(B)
            Hf     0.00000   0.75000   0.12500     1.000     0.564
            Si     0.00000   0.75000   0.62500     1.000     0.050
            O      0.00000   0.06550   0.19480     1.000     0.730

            BOUNDS ON TWO THETA:    5.0  90.0
            LIMITS IMPOSED ON THE INDICES ARE:  +/-  6 +/-  6 +/-  5
            MAX. ABS. INTENSITY / VOLUME**2:      196.8627895    
            The INTENSITY cut off value is   1.00

               2-THETA      INTENSITY    D-SPACING   H   K   L
                20.11         89.38        4.4164    1   0   1
                27.13        100.00        3.2863    2   0   0
                34.00         33.57        2.6364    2   1   1
                35.78         73.20        2.5095    1   1   2
                38.75         21.75        2.3237    2   2   0
                40.87          2.24        2.2082    2   0   2
                44.03         22.95        2.0564    3   0   1
                47.81         16.48        1.9026    1   0   3
                52.49         20.38        1.7433    3   2   1
                53.76         57.49        1.7050    3   1   2
                55.83         10.05        1.6466    2   1   3
                55.96         14.50        1.6431    4   0   0
                60.08          7.95        1.5400    4   1   1
                62.28          3.79        1.4908    0   0   4
                63.16          4.91        1.4721    3   0   3
                63.28         13.05        1.4697    4   2   0
                68.22         16.03        1.3747    3   3   2
                69.20         11.73        1.3576    2   0   4
                70.03          3.51        1.3435    3   2   3
                73.82          7.05        1.2837    4   3   1
                73.82          2.03        1.2837    5   0   1
                75.82          9.50        1.2548    2   2   4
                76.62          4.77        1.2436    4   1   3
                80.29          2.44        1.1957    5   2   1
                81.32         12.48        1.1831    5   1   2
                82.14          1.16        1.1735    1   0   5
                83.14          3.40        1.1619    4   4   0
                88.47          3.86        1.1051    2   1   5
                88.57          5.85        1.1041    4   0   4
                89.35          2.37        1.0964    5   0   3
                89.35          2.44        1.0964    4   3   3
                89.46          4.07        1.0954    6   0   0
================================================================================
       XPOW Copyright 1993 Bob Downs, Ranjini Swaminathan and Kurt Bartelmehs
  For reference, see Downs et al. (1993) American Mineralogist 78, 1104-1107.

File: data/Exp_data/R061056_CIF.txt
      Iodargyrite
Diffraction data computed using the structute from the paper listed below,
along with the cell parameters refined from single crystal data of R061056
      Wyckoff R W G
      Crystal Structures 1 (1963) 85-237
      Second edition. Interscience Publishers, New York, New York
      Note: wurtzite structure

      CELL PARAMETERS:   4.5850  4.5850  7.5140   90.000   90.000  120.000
      SPACE GROUP: P6_3mc    

           ATOM        X         Y         Z     OCCUPANCY  ISO(B)
            Ag     0.33333   0.66667   0.00000     1.000     1.000
            I      0.33333   0.66667   0.38500     1.000     1.000

            BOUNDS ON TWO THETA:    0.0  90.0
            LIMITS IMPOSED ON THE INDICES ARE:  +/-  3 +/-  3 +/-  6
            MAX. ABS. INTENSITY / VOLUME**2:      126.0243151    
            The INTENSITY cut off value is   1.00

               2-THETA      INTENSITY    D-SPACING   H   K   L
                22.39        100.00        3.9707    1   0   0
                23.68         65.29        3.7570    0   0   2
                25.37         55.61        3.5107    1   0   1
                32.82         40.80        2.7290    1   0   2
                39.30         85.12        2.2925    1   1   0
                42.68         77.28        2.1184    1   0   3
                45.70         13.25        1.9854    2   0   0
                46.40         56.91        1.9569    1   1   2
                47.36          9.04        1.9195    2   0   1
                52.10          9.69        1.7553    2   0   2
                59.40         25.68        1.5559    2   0   3
                61.82          9.53        1.5008    2   1   0
                63.18          6.83        1.4717    2   1   1
                66.53         20.92        1.4055    1   0   5
                67.17          8.06        1.3937    2   1   2
                71.25         11.65        1.3236    3   0   0
                73.57         24.53        1.2874    2   1   3
                75.99          1.00        1.2523    0   0   6
                76.27         10.49        1.2484    3   0   2
                80.09         11.29        1.1982    2   0   5
                80.40          1.26        1.1943    1   0   6
                84.53          2.26        1.1463    2   2   0
                89.09          3.78        1.0990    1   1   6
                89.36          2.21        1.0964    2   2   2
================================================================================
       XPOW Copyright 1993 Bob Downs, Ranjini Swaminathan and Kurt Bartelmehs
  For reference, see Downs et al. (1993) American Mineralogist 78, 1104-1107.

File: data/Exp_data/R061083_CIF.txt
      Moissanite
Diffraction data computed using the structure from the paper listed below, 
along with the cell parameters refined from single crystal data of R061083
      Capitani G C, Di Pierro S, Tempesta G
      American Mineralogist 92 (2007) 403-407
      The 6H-SiC structure model: Further refinement from SCXRD data from a
      terrestrial moissanite
      Locality: 150 km NW from Izmir, Turkey

      CELL PARAMETERS:   3.0790  3.0790 15.1160   90.000   90.000  120.000
      SPACE GROUP: P6_3mc    

           ATOM        X         Y         Z     OCCUPANCY  ISO(B)
            Si     0.00000   0.00000   0.00000     1.000     0.395
            Si     0.33333   0.66667   0.16640     1.000     0.395
            Si     0.66667   0.33333   0.33290     1.000     0.395
            C      0.33333   0.66667   0.04120     1.000     0.395
            C      0.66667   0.33333   0.20800     1.000     0.395
            C      0.00000   0.00000   0.37460     1.000     0.395

            BOUNDS ON TWO THETA:    5.0  90.0
            LIMITS IMPOSED ON THE INDICES ARE:  +/-  2 +/-  2 +/- 13
            MAX. ABS. INTENSITY / VOLUME**2:      13.44627518    
            The INTENSITY cut off value is   1.00

               2-THETA      INTENSITY    D-SPACING   H   K   L
                34.14         56.04        2.6259    1   0   1
                35.64         67.43        2.5193    0   0   6
                35.71        100.00        2.5146    1   0   2
                38.19         59.56        2.3568    1   0   3
                41.44         23.80        2.1787    1   0   4
                45.35          9.18        1.9998    1   0   5
                54.70         11.87        1.6781    1   0   7
                60.01         29.38        1.5417    1   0   8
                60.10         58.29        1.5395    1   1   0
                65.70         25.95        1.4211    1   0   9
                70.97          5.06        1.3281    2   0   1
                71.78         10.63        1.3150    1   0  10
                71.87         43.11        1.3136    1   1   6
                71.91         10.72        1.3130    2   0   2
                73.47          8.59        1.2889    2   0   3
                75.47          3.06        1.2597    0   0  12
                75.64          4.55        1.2573    2   0   4
                78.27          1.84        1.2215    1   0  11
                78.39          1.81        1.2199    2   0   5
                85.62          2.95        1.1344    2   0   7
================================================================================
       XPOW Copyright 1993 Bob Downs, Ranjini Swaminathan and Kurt Bartelmehs
  For reference, see Downs et al. (1993) American Mineralogist 78, 1104-1107.

File: data/Exp_data/R061107_CIF.txt
      Cristobalite
Diffraction data computed using the structure from the paper listed below,
along with the cell parameters refined from single crystal data of R061107
      Downs R T, Palmer D C
      American Mineralogist 79 (1994) 9-14
      The pressure behavior of alpha cristobalite
      P = room pressure

      CELL PARAMETERS:   4.9800  4.9800  6.9390   90.000   90.000   90.000
      SPACE GROUP: P4_12_12  

           ATOM        X         Y         Z     OCCUPANCY  ISO(B)
            Si     0.30028   0.30028   0.00000     1.000     0.767
            O      0.23920   0.10440   0.17870     1.000     1.489

            BOUNDS ON TWO THETA:    0.0  90.0
            LIMITS IMPOSED ON THE INDICES ARE:  +/-  4 +/-  4 +/-  6
            MAX. ABS. INTENSITY / VOLUME**2:      35.83210808    
            The INTENSITY cut off value is   1.00

               2-THETA      INTENSITY    D-SPACING   H   K   L
                21.97        100.00        4.0459    1   0   1
                28.42          9.04        3.1402    1   1   1
                31.42         11.29        2.8467    1   0   2
                36.07         14.31        2.4900    2   0   0
                36.35          4.24        2.4714    1   1   2
                42.64          2.83        2.1206    2   1   1
                44.80          2.51        2.0229    2   0   2
                47.00          5.27        1.9333    1   1   3
                48.58          5.41        1.8742    2   1   2
                54.12          2.69        1.6947    2   0   3
                57.05          4.20        1.6144    3   0   1
                57.44          1.25        1.6043    2   1   3
                60.26          2.78        1.5358    3   1   1
                61.97          3.18        1.4974    3   0   2
                65.04          2.36        1.4340    3   1   2
                65.59          1.53        1.4234    2   0   4
                66.77          1.50        1.4010    2   2   3
                68.57          2.54        1.3686    2   1   4
                69.37          1.12        1.3546    3   2   1
                70.43          2.02        1.3369    1   0   5
                72.63          2.49        1.3017    3   1   3
                73.85          2.44        1.2833    3   2   2
                77.97          1.24        1.2254    4   0   1
                79.33          1.61        1.2078    4   1   0
                81.10          1.44        1.1859    3   2   3
                81.77          1.62        1.1778    2   1   5
                89.04          1.14        1.0995    4   2   1
                89.12          1.80        1.0988    1   1   6
================================================================================
       XPOW Copyright 1993 Bob Downs, Ranjini Swaminathan and Kurt Bartelmehs
  For reference, see Downs et al. (1993) American Mineralogist 78, 1104-1107.

File: data/Exp_data/R061141_CIF.txt
      Vergasovaite
Diffraction data computed using the structure from the paper listed below, 
along with the cell parameters refined from single crystal data of R061141
      Berlepsch P, Armbruster T, Brugger J, Bykova E Y, Kartashov P M
      European Journal of Mineralogy 11 (1999) 101-110
      The crystal structure of vergasovaite Cu3O[(Mo,S)O4SO4],
      and its relation to synthetic Cu3O[MoO4]2

      CELL PARAMETERS:   7.4200  6.8139 13.5030   90.000   90.000   90.000
      SPACE GROUP: Pnma      

           ATOM        X         Y         Z     OCCUPANCY  ISO(B)
            Cu     0.00000   0.00000   0.50000     1.000     1.620
            Cu     0.83670  -0.25000   0.34104     1.000     2.270
            Cu     0.67310  -0.25000   0.55569     1.000     2.290
            Mo     0.74740   0.25000   0.31217     0.742     1.530
            S      0.74740   0.25000   0.31217     0.258     1.530
            S      0.33550  -0.25000   0.39800     1.000     1.970
            O      0.89200  -0.25000   0.47940     1.000     1.480
            O      0.77380  -0.25000   0.20330     1.000     4.400
            O      0.53360  -0.25000   0.40750     1.000     4.000
            O      0.26250  -0.07270   0.44700     1.000     2.630
            O      0.86650   0.04050   0.34660     1.000     2.620
            O      0.70310   0.25000   0.19150     1.000     3.700
            O      0.54560   0.25000   0.37380     1.000     3.400

            BOUNDS ON TWO THETA:    5.0  90.0
            LIMITS IMPOSED ON THE INDICES ARE:  +/-  6 +/-  6 +/- 12
            MAX. ABS. INTENSITY / VOLUME**2:      21.12111247    
            The INTENSITY cut off value is   1.00

               2-THETA      INTENSITY    D-SPACING   H   K   L
                13.11         25.49        6.7515    0   0   2
                13.62         25.63        6.5029    1   0   1
                14.56          6.65        6.0833    0   1   1
                17.76         10.09        4.9937    1   0   2
                18.86          9.09        4.7043    1   1   1
                22.07          8.37        4.0278    1   1   2
                23.11          2.93        3.8483    1   0   3
                23.69          4.63        3.7556    0   1   3
                23.99         33.96        3.7100    2   0   0
                24.89         36.59        3.5774    2   0   1
                26.16         70.05        3.4069    0   2   0
                26.60         25.66        3.3508    1   1   3
                27.37         10.91        3.2583    2   1   0
                27.43         33.68        3.2514    2   0   2
                28.17          9.89        3.1674    2   1   1
                29.06        100.00        3.0727    1   0   4
                29.36         22.63        3.0416    0   2   2
                29.60         54.86        3.0179    1   2   1
                30.46         11.19        2.9345    2   1   2
                31.24         15.75        2.8628    2   0   3
                31.80          2.73        2.8143    1   2   2
                33.97          1.09        2.6393    2   1   3
                35.18         12.78        2.5509    1   2   3
                35.37         24.56        2.5377    1   0   5
                35.76          3.13        2.5106    0   1   5
                35.78         53.72        2.5094    2   2   0
                35.97          5.01        2.4968    2   0   4
                36.42          5.62        2.4671    2   2   1
                36.95          8.68        2.4329    3   0   1
                37.51         14.18        2.3980    0   2   4
                37.83          2.40        2.3782    1   1   5
                38.40          5.59        2.3444    2   1   4
                39.32          4.25        2.2912    3   1   1
                39.49         31.66        2.2818    1   2   4
                40.07         10.48        2.2505    0   0   6
                41.06          5.82        2.1982    3   1   2
                41.19          7.74        2.1918    2   2   3
                41.67         26.82        2.1676    3   0   3
                41.95          1.98        2.1536    1   0   6
                42.14          9.47        2.1443    1   3   1
                43.53          1.44        2.0793    2   1   5
                43.79          3.43        2.0675    1   3   2
                43.83          3.67        2.0656    3   1   3
                45.01          4.86        2.0139    2   2   4
                45.46          5.02        1.9951    3   0   4
                45.83          1.21        1.9799    3   2   1
                46.42          4.78        1.9560    1   3   3
                46.90          3.01        1.9371    2   3   0
                47.37          1.63        1.9190    3   2   2
                47.41          3.31        1.9175    2   3   1
                48.78          9.36        1.8669    1   0   7
                48.92          3.81        1.8620    2   3   2
                49.08          3.70        1.8561    0   1   7
                49.11          1.62        1.8550    4   0   0
                49.21          5.23        1.8517    2   1   6
                49.61          3.58        1.8377    4   0   1
                50.70          1.57        1.8006    1   1   7
                51.50          6.67        1.7743    4   1   1
                51.89          5.83        1.7619    3   1   5
                52.65          4.63        1.7383    0   3   5
                52.92          3.99        1.7301    4   1   2
                53.20          3.46        1.7216    3   2   4
                53.42          3.83        1.7151    4   0   3
                53.54          1.70        1.7115    2   0   7
                53.82         22.33        1.7035    0   4   0
                54.35          1.23        1.6879    0   0   8
                54.62          3.12        1.6801    2   3   4
                54.79         12.09        1.6754    2   2   6
                55.35          4.46        1.6599    2   1   7
                55.79          1.14        1.6479    1   4   1
                55.86          1.76        1.6458    1   0   8
                56.61          3.15        1.6257    4   0   4
                56.69          3.63        1.6238    3   3   2
                56.93          3.00        1.6174    4   2   1
                56.95          1.61        1.6170    3   1   6
                57.13          1.45        1.6122    1   4   2
                57.29          6.73        1.6080    3   2   5
                57.62          2.72        1.5998    1   1   8
                58.26         13.67        1.5837    4   2   2
                58.35          1.70        1.5813    4   1   4
                58.65          2.09        1.5741    2   3   5
                58.89          3.55        1.5681    3   3   3
                59.73          1.54        1.5481    2   4   0
                60.16          2.70        1.5380    2   4   1
                60.24         10.72        1.5363    2   0   8
                60.43          3.52        1.5319    4   2   3
                61.29          7.36        1.5124    0   2   8
                61.45          6.68        1.5089    2   4   2
                61.91          1.00        1.4987    2   1   8
                62.23          3.04        1.4919    4   1   5
                62.32         10.07        1.4898    1   4   4
                62.69          1.38        1.4820    1   2   8
                63.25          1.97        1.4703    0   3   7
                63.35          3.01        1.4681    2   3   6
                63.39          1.57        1.4672    4   2   4
                63.49          1.16        1.4652    0   1   9
                63.55          2.06        1.4639    2   4   3
                64.65          2.86        1.4417    5   1   1
                64.86          2.32        1.4375    1   1   9
                65.31          4.71        1.4287    4   3   1
                65.65          2.61        1.4222    3   3   5
                66.06          4.29        1.4144    1   4   5
                66.44          1.70        1.4072    2   4   4
                66.54          1.89        1.4053    4   3   2
                67.07          2.30        1.3954    3   4   1
                67.43          6.56        1.3889    3   2   7
                67.91          2.42        1.3802    5   1   3
                68.67          3.11        1.3669    2   3   7
                68.72          2.71        1.3659    3   1   8
                68.90          2.19        1.3628    2   1   9
                69.16          2.75        1.3582    0   4   6
                69.43          2.89        1.3537    5   2   1
                69.64          1.50        1.3502    1   2   9
                70.28          5.57        1.3394    3   4   3
                70.62          2.11        1.3337    5   2   2
                70.68          1.61        1.3327    1   3   8
                71.97          1.04        1.3121    4   1   7
                72.59          2.91        1.3023    5   2   3
                73.04          1.06        1.2955    3   4   4
                73.76          1.03        1.2846    1   5   3
                74.24          2.57        1.2775    5   1   5
                74.86          1.13        1.2684    4   3   5
                75.56          2.74        1.2584    1   4   7
                76.21          1.00        1.2493    4   4   1
                77.29          2.34        1.2344    1   3   9
                78.66          1.33        1.2164    6   0   2
                79.01          1.97        1.2119    6   1   1
                79.26          1.18        1.2086    4   4   3
                80.14          2.21        1.1976    5   3   3
                80.56          1.84        1.1924    1   1  11
                80.83          1.52        1.1891    2   2  10
                80.91          1.94        1.1882    3   3   8
                81.07          1.10        1.1862    2   3   9
                81.91          1.08        1.1761    4   4   4
                82.24          2.13        1.1722    4   2   8
                83.99          1.15        1.1522    4   3   7
                85.02          4.24        1.1409    2   4   8
                85.51          1.39        1.1357    0   6   0
                86.17          1.62        1.1286    5   3   5
                88.04          2.39        1.1094    6   1   5
                89.08          1.43        1.0991    6   2   4
                89.85          1.31        1.0917    4   0  10
================================================================================
       XPOW Copyright 1993 Bob Downs, Ranjini Swaminathan and Kurt Bartelmehs
  For reference, see Downs et al. (1993) American Mineralogist 78, 1104-1107.

File: data/Exp_data/R070117_CIF.txt
      Jadeite
Diffraction data computed using the structute from the paper listed below,
along with the cell parameters refined from single crystal data of R070117
      Prewitt C T, Burnham C W
      American Mineralogist 51 (1966) 956-975
      The crystal structure of jadeite, NaAlSi2O6

      CELL PARAMETERS:   9.4630  8.6060  5.2450   90.000  107.570   90.000
      SPACE GROUP: C2/c      

           ATOM        X         Y         Z     OCCUPANCY  ISO(B)
            Na     0.00000   0.30090   0.25000     1.000     0.954
            Al     0.00000   0.09400   0.75000     1.000     0.412
            Si     0.29060   0.09340   0.22770     1.000     0.407
            O      0.10900   0.07630   0.12750     1.000     0.363
            O      0.36080   0.26300   0.29290     1.000     0.489
            O      0.35330   0.00700   0.00580     1.000     0.487

            BOUNDS ON TWO THETA:    0.0  90.0
            LIMITS IMPOSED ON THE INDICES ARE:  +/-  8 +/-  7 +/-  4
            MAX. ABS. INTENSITY / VOLUME**2:      10.50694731    
            The INTENSITY cut off value is   1.00

               2-THETA      INTENSITY    D-SPACING   H   K   L
                14.22          5.07        6.2271    1   1   0
                19.68          1.59        4.5108    2   0   0
                20.33         12.93        4.3685   -1   1   1
                20.64         20.44        4.3030    0   2   0
                25.06          1.13        3.5541    1   1   1
                27.34         13.28        3.2616    0   2   1
                28.67         10.94        3.1135    2   2   0
                30.50        100.00        2.9313   -2   2   1
                31.49         27.57        2.8406   -3   1   1
                31.51         43.39        2.8389    3   1   0
                35.41          4.02        2.5352   -2   0   2
                35.92         39.20        2.5002    0   0   2
                35.97         17.41        2.4968   -1   3   1
                37.06         32.86        2.4259    2   2   1
                38.97          1.24        2.3114    1   3   1
                40.78         14.51        2.2128    3   1   1
                41.64         16.24        2.1691    1   1   2
                41.79          9.78        2.1618    0   2   2
                43.59         13.35        2.0764   -3   3   1
                43.60          6.66        2.0757    3   3   0
                44.09          6.34        2.0539   -4   2   1
                45.30          6.42        2.0020   -4   0   2
                45.92         19.51        1.9763    0   4   1
                46.54          3.05        1.9512    2   0   2
                46.95          3.40        1.9352   -1   3   2
                48.00          5.84        1.8952   -2   4   1
                49.39          2.16        1.8451   -5   1   1
                50.26          2.80        1.8152   -4   2   2
                50.99          1.00        1.7909   -3   3   2
                51.76          1.92        1.7662    1   3   2
                51.77          6.76        1.7659    5   1   0
                53.90          1.04        1.7011   -1   1   3
                54.00          1.44        1.6981   -5   1   2
                54.26          7.86        1.6907    1   5   0
                55.40          6.63        1.6584   -3   1   3
                55.47          2.15        1.6567    3   1   2
                56.42          5.85        1.6308    0   4   2
                56.46          1.02        1.6299   -1   5   1
                56.98         13.92        1.6163   -2   2   3
                58.50         18.69        1.5777   -5   3   1
                59.37          8.15        1.5568    4   4   0
                61.64          5.25        1.5047   -6   0   2
                61.69          2.87        1.5036    6   0   0
                62.14          5.41        1.4938    3   5   0
                62.56         13.31        1.4848   -1   3   3
                62.74          1.50        1.4808   -6   2   1
                63.33          6.14        1.4686    4   0   2
                64.47          1.14        1.4453    2   4   2
                65.02          5.15        1.4343    0   6   0
                65.75          1.12        1.4203   -6   2   2
                67.37          4.01        1.3899    4   2   2
                67.99          1.35        1.3787    0   6   1
                68.12         12.78        1.3765   -3   5   2
                68.69         16.33        1.3664    5   3   1
                68.76          1.25        1.3652    1   5   2
                69.26          5.84        1.3565    2   2   3
                69.37          2.84        1.3548   -2   4   3
                72.47          3.59        1.3042   -5   3   3
                72.49          9.22        1.3039   -7   1   2
                73.57          6.88        1.2874   -3   1   4
                74.20          1.83        1.2781   -1   1   4
                74.36          1.02        1.2757    5   1   2
                74.43          1.41        1.2746    7   1   0
                74.51          3.29        1.2735    6   2   1
                76.15          4.03        1.2501    0   0   4
                76.27          2.89        1.2484   -2   6   2
                76.58          8.61        1.2441    0   6   2
                78.24          2.00        1.2218   -7   3   1
                78.92          1.45        1.2130    4   4   2
                79.53          7.96        1.2052    3   5   2
                80.37          1.82        1.1948   -1   7   1
                82.21          1.81        1.1726    1   7   1
                84.53          4.51        1.1463   -6   0   4
                85.36          1.20        1.1372   -8   2   1
                85.64          1.07        1.1342   -6   4   3
================================================================================
       XPOW Copyright 1993 Bob Downs, Ranjini Swaminathan and Kurt Bartelmehs
  For reference, see Downs et al. (1993) American Mineralogist 78, 1104-1107.
