Repository: bjzgcai/Phase_identification_refinement

# Data Directory

This directory is the expected local location for external data. The public repository does not redistribute the full datasets.

## Included

```text
Exp_data/             RRUFF experimental spectra and matching *_CIF.txt files, external
MP_data/              MP-derived reference spectra / CIF text files, external
mp_spacegroup.json    MP metadata and CIF strings, external and ignored by Git
entries_dict.json     label-to-mp-id mapping, external and ignored by Git
match.txt             RRUFF-to-MP strict matching pairs, if permitted
```

File: data/Exp_data/R070203_CIF.txt
      Ottemannite
Diffraction data computed using the structure from the paper listed below, 
along with the cell parameters refined from single crystal data of R070203
      Kniep R, Mootz D, Severin U, Wunderlich H
      Acta Crystallographica B38 (1982) 2022-2023
      Structure of tin(II) tin(IV) trisulphide, a redetermination
      Locality: synthetic

      CELL PARAMETERS:   8.8300  3.7603 13.9570   90.000   90.000   90.000
      SPACE GROUP: Pnma      

           ATOM        X         Y         Z     OCCUPANCY  ISO(B)
            Sn     0.16494   0.25000   0.05195     1.000     0.895
            Sn     0.48509   0.75000   0.16936     1.000     1.398
            S     -0.01953   0.75000   0.10640     1.000     0.895
            S      0.33879   0.75000  -0.00476     1.000     0.975
            S      0.28631   0.25000   0.21246     1.000     1.137

            BOUNDS ON TWO THETA:    0.0  90.0
            LIMITS IMPOSED ON THE INDICES ARE:  +/-  8 +/-  3 +/- 12
            MAX. ABS. INTENSITY / VOLUME**2:      46.29246095    
            The INTENSITY cut off value is   1.00

               2-THETA      INTENSITY    D-SPACING   H   K   L
                11.86          1.06        7.4620    1   0   1
                12.68         16.41        6.9785    0   0   2
                16.19         64.13        5.4751    1   0   2
                20.11          6.07        4.4150    2   0   0
                21.59         73.35        4.1160    1   0   3
                23.85         28.25        3.7310    2   0   2
                24.52          9.45        3.6308    0   1   1
                26.54         31.18        3.3580    1   1   1
                27.49          8.43        3.2451    1   0   4
                27.86         22.61        3.2025    2   0   3
                28.80         45.13        3.0996    1   1   2
                30.57          5.27        2.9245    0   1   3
                31.05         20.62        2.8800    3   0   1
                31.24         41.82        2.8627    2   1   0
                31.91        100.00        2.8043    2   1   1
                32.71         26.27        2.7375    2   0   4
                33.67         24.30        2.6616    1   0   5
                33.84         40.00        2.6485    2   1   2
                36.11          3.31        2.4873    3   0   3
                36.58          7.61        2.4567    1   1   4
                36.87          5.76        2.4381    2   1   3
                38.14         15.82        2.3594    2   0   5
                38.71          2.96        2.3262    0   0   6
                40.09         14.14        2.2494    1   0   6
                40.24         50.69        2.2413    0   1   5
                40.77          1.68        2.2132    2   1   4
                40.88          2.23        2.2075    4   0   0
                41.41          2.50        2.1804    4   0   1
                42.97         13.95        2.1047    4   0   2
                43.63          2.46        2.0746    3   1   3
                44.00          7.60        2.0580    2   0   6
                45.38          1.06        1.9986    2   1   5
                45.48          8.22        1.9944    4   0   3
                46.70          5.12        1.9449    1   0   7
                47.07         63.21        1.9306    3   1   4
                47.08          7.36        1.9304    1   1   6
                47.78          1.01        1.9037    4   1   0
                48.25         13.09        1.8862    4   1   1
                48.41         26.93        1.8801    0   2   0
                48.82          4.54        1.8655    4   0   4
                49.64         19.41        1.8366    4   1   2
                50.21          2.29        1.8171    2   0   7
                51.23          2.47        1.7832    3   1   5
                51.38          5.24        1.7782    1   2   2
                51.90          6.26        1.7619    4   1   3
                52.45          3.46        1.7446    0   0   8
                52.88          1.24        1.7315    4   0   5
                53.01         11.94        1.7275    1   1   7
                53.59         10.80        1.7102    1   2   3
                54.66          5.09        1.6790    2   2   2
                54.94          3.03        1.6712    4   1   4
                55.67          5.18        1.6510    5   0   3
                56.01          1.72        1.6419    3   1   6
                56.22          8.93        1.6361    2   1   7
                56.57          2.21        1.6268    1   2   4
                56.78          5.17        1.6214    2   2   3
                57.56          2.30        1.6012    4   0   6
                58.08          3.48        1.5881    5   1   1
                58.58          7.06        1.5757    5   0   4
                58.64          6.18        1.5744    3   2   1
                59.31          3.32        1.5581    5   1   2
                59.32         10.98        1.5578    1   1   8
                59.66          7.16        1.5498    2   2   4
                60.27          6.96        1.5356    1   2   5
                62.20          3.16        1.4924    5   0   5
                62.33          1.96        1.4898    2   1   8
                62.80          2.19        1.4797    4   0   7
                63.18          6.95        1.4717    6   0   0
                63.24          6.06        1.4704    2   2   5
                63.57          1.86        1.4636    6   0   1
                63.64          1.04        1.4622    0   2   6
                64.61          5.73        1.4426    1   2   6
                64.74          1.35        1.4400    6   0   2
                65.56          1.08        1.4239    4   2   1
                66.02          2.63        1.4151    1   1   9
                66.71          6.13        1.4022    4   2   2
                67.47          3.41        1.3881    2   2   6
                68.10          4.46        1.3769    4   1   7
                68.37         13.60        1.3720    3   0   9
                68.60          4.05        1.3681    4   2   3
                68.84          1.22        1.3639    6   1   1
                69.54          2.57        1.3518    1   2   7
                71.20          2.42        1.3243    4   2   4
                71.81          2.12        1.3146    6   1   3
                72.32          1.34        1.3066    2   2   7
                73.11          4.33        1.2943    1   1  10
                74.14          2.04        1.2789    0   2   8
                74.37          1.15        1.2756    6   1   4
                75.73          1.67        1.2559    1   0  11
                75.83          1.65        1.2545    2   1  10
                76.84          3.25        1.2406    5   2   3
                77.17          1.19        1.2361    1   3   1
                77.61          8.29        1.2302    6   1   5
                78.24          1.80        1.2218    1   3   2
                78.45          1.47        1.2191    4   2   6
                79.34          4.97        1.2077    5   2   4
                79.49          2.04        1.2058    2   3   0
                79.84          4.64        1.2013    2   3   1
                80.66          3.41        1.1912    1   1  11
                80.91          2.31        1.1882    2   3   2
                81.69          1.97        1.1787    7   1   2
                81.70          3.82        1.1786    5   1   8
                82.53          2.42        1.1689    5   2   5
                83.06          1.69        1.1628    4   2   7
                83.40          5.47        1.1589    6   2   0
                83.45          1.27        1.1583    7   1   3
                83.75          1.46        1.1549    6   2   1
                84.79          4.15        1.1434    0   3   5
                84.81          1.19        1.1432    6   2   2
                86.46          1.29        1.1256    4   1  10
                86.54          1.72        1.1247    2   0  12
                87.68          6.23        1.1131    5   1   9
                88.15         12.15        1.1083    3   2   9
                89.06          1.08        1.0993    7   1   5
                89.51          7.35        1.0950    3   3   4
================================================================================
       XPOW Copyright 1993 Bob Downs, Ranjini Swaminathan and Kurt Bartelmehs
  For reference, see Downs et al. (1993) American Mineralogist 78, 1104-1107.

File: data/Exp_data/R070206_CIF.txt
      Biphosphammite
Diffraction data computed using the structure from the paper listed below,
along with the cell parameters refined from single crystal data of R070206
      Khan A A, Baur W H
      Acta Crystallographica B29 (1973) 2721-2726
      Refinement of the crystal structures of ammonium dihydrogen phosphate and
      ammonium dihydrogen arsenate
      Locality: synthetic
      Note: known as ADP
      _database_code_amcsd 0009493

      CELL PARAMETERS:   7.4930  7.4930  7.5460   90.000   90.000   90.000
      SPACE GROUP: I-42d     

           ATOM        X         Y         Z     OCCUPANCY  ISO(B)
            P      0.00000   0.00000   0.00000     1.000     1.461
            N      0.00000   0.00000   0.50000     1.000     2.315
            O      0.08430   0.14660   0.11510     1.000     2.079
            H     -0.00200   0.08900   0.56300     1.000     2.800
            H      0.25000   0.15000   0.12500     0.500     5.000

            BOUNDS ON TWO THETA:    5.0  90.0
            LIMITS IMPOSED ON THE INDICES ARE:  +/-  6 +/-  6 +/-  6
            MAX. ABS. INTENSITY / VOLUME**2:      16.54342987    
            The INTENSITY cut off value is   1.00

               2-THETA      INTENSITY    D-SPACING   H   K   L
                16.67        100.00        5.3170    1   0   1
                23.75         42.92        3.7465    2   0   0
                29.05         56.28        3.0734    1   1   2
                29.16         15.45        3.0626    2   1   1
                33.71          6.11        2.6585    2   0   2
                33.84          7.22        2.6492    2   2   0
                37.97          2.22        2.3695    3   1   0
                45.07          7.25        2.0117    2   1   3
                45.19         18.35        2.0066    3   1   2
                45.26          1.48        2.0036    3   2   1
                51.74          2.05        1.7668    4   1   1
                54.46          2.50        1.6849    2   0   4
                54.79          2.10        1.6755    4   2   0
                57.53          1.04        1.6021    3   2   3
                57.63          3.17        1.5995    3   3   2
                60.22          3.08        1.5367    2   2   4
                63.11          2.63        1.4731    4   1   3
                68.53          2.41        1.3693    5   1   2
                68.58          1.47        1.3683    5   2   1
                70.90          3.69        1.3292    4   0   4
                71.18          1.25        1.3246    4   4   0
                75.96          2.37        1.2527    4   2   4
                78.66          2.02        1.2164    5   3   2
                81.19          1.24        1.1847    6   2   0
                83.21          1.16        1.1610    4   1   5
                83.62          1.15        1.1564    5   4   1
                87.89          1.68        1.1109    3   1   6
================================================================================
       XPOW Copyright 1993 Bob Downs, Ranjini Swaminathan and Kurt Bartelmehs
  For reference, see Downs et al. (1993) American Mineralogist 78, 1104-1107.

File: data/Exp_data/R070235_CIF.txt
      Montroydite
Diffraction data computed using the structute from the paper listed below,
along with the cell parameters refined from single crystal data of R070235
      Aurivillius K
      Acta Chemica Scandinavica 18 (1964) 1305-1306
      Least-squares refinement of the crystal structures of orthorhombic HgO and of
      Hg2O2NaI
      Locality: synthetic

      CELL PARAMETERS:   6.6060  5.5020  3.5100   90.000   90.000   90.000
      SPACE GROUP: Pnma      

           ATOM        X         Y         Z     OCCUPANCY  ISO(B)
            Hg     0.11360   0.25000   0.24560     1.000     1.200
            O      0.35920   0.25000   0.59550     1.000     1.470

            BOUNDS ON TWO THETA:    0.0  90.0
            LIMITS IMPOSED ON THE INDICES ARE:  +/-  6 +/-  5 +/-  3
            MAX. ABS. INTENSITY / VOLUME**2:      441.5497575    
            The INTENSITY cut off value is   1.00

               2-THETA      INTENSITY    D-SPACING   H   K   L
                26.99          1.16        3.3030    2   0   0
                30.20        100.00        2.9591    0   1   1
                31.59         80.46        2.8319    2   1   0
                32.55         53.13        2.7510    0   2   0
                37.39         65.37        2.4054    2   0   1
                40.95          2.14        2.2040    2   1   1
                50.39         51.64        1.8108    2   2   1
                52.11         10.38        1.7550    0   0   2
                55.65          9.15        1.6515    4   0   0
                56.62         15.39        1.6255    0   3   1
                57.48         13.55        1.6034    2   3   0
                58.34          1.42        1.5818    4   1   0
                62.23         24.56        1.4918    2   1   2
                62.80         11.12        1.4796    0   2   2
                64.63         18.20        1.4421    4   1   1
                65.97         10.13        1.4159    4   2   0
                68.18          4.93        1.3755    0   4   0
                71.90          1.08        1.3131    4   2   1
                79.73          4.66        1.2027    4   0   2
                80.43         10.66        1.1941    2   4   1
                81.27         10.09        1.1838    2   3   2
                83.43          8.02        1.1585    4   3   1
                84.70          4.83        1.1444    0   1   3
                88.70          3.45        1.1029    2   0   3
                88.78          6.92        1.1020    4   2   2
================================================================================
       XPOW Copyright 1993 Bob Downs, Ranjini Swaminathan and Kurt Bartelmehs
  For reference, see Downs et al. (1993) American Mineralogist 78, 1104-1107.

File: data/Exp_data/R070236_CIF.txt
      Hedenbergite
Diffraction data computed using the structure from the paper listed below, 
along with the cell parameters refined from single crystal data of R070236

      Cameron M, Sueno S, Prewitt C T, Papike J J
      American Mineralogist 58 (1973) 594-618
      High-temperature crystal chemistry of acmite, diopside, hedenbergite, jadeite,
      spodumene, and ureyite
      T = 24 C
      pyroxene
      _database_code_amcsd 0000345

      CELL PARAMETERS:   9.8344  9.0230  5.2370   90.000  104.700   90.000
      SPACE GROUP: C2/c      

           ATOM        X         Y         Z     OCCUPANCY  ISO(B)
            Si     0.28780   0.09240   0.23260     1.000     0.382
            Fe     0.00000   0.90750   0.25000     1.000     0.436
            Ca     0.00000   0.30030   0.25000     1.000     0.655
            O      0.11970   0.09040   0.15250     1.000     0.582
            O      0.36270   0.24610   0.32280     1.000     0.776
            O      0.35020   0.01980   0.99320     1.000     0.656

            BOUNDS ON TWO THETA:    5.0  90.0
            LIMITS IMPOSED ON THE INDICES ARE:  +/-  8 +/-  8 +/-  4
            MAX. ABS. INTENSITY / VOLUME**2:      19.16212387    
            The INTENSITY cut off value is   1.00

               2-THETA      INTENSITY    D-SPACING   H   K   L
                13.53         23.48        6.5464    1   1   0
                18.66         11.14        4.7562    2   0   0
                19.68          6.02        4.5115    0   2   0
                20.21          1.98        4.3949   -1   1   1
                27.24          9.09        3.2732    2   2   0
                29.80        100.00        2.9982   -2   2   1
                29.87         38.65        2.9915    3   1   0
                30.86         10.65        2.8974   -3   1   1
                34.75         34.39        2.5817   -1   3   1
                35.15         48.42        2.5534    2   2   1
                35.44         42.08        2.5328    0   0   2
                35.71          2.30        2.5146   -1   1   2
                37.83          2.89        2.3781    4   0   0
                38.44          4.79        2.3420    3   1   1
                40.36         13.36        2.2345    1   1   2
                40.80          1.05        2.2117   -3   1   2
                40.86          2.48        2.2085    0   2   2
                41.38          4.59        2.1821    3   3   0
                42.13         23.39        2.1448   -3   3   1
                42.68         13.93        2.1186   -4   2   1
                43.94          5.27        2.0607    0   4   1
                44.59         10.04        2.0319    2   0   2
                45.20         12.89        2.0062   -4   0   2
                45.96          3.52        1.9748   -1   3   2
                46.17          1.93        1.9663   -2   4   1
                47.68          1.04        1.9074   -5   1   1
                48.20          5.68        1.8879    3   3   1
                48.93          1.00        1.8616    5   1   0
                49.18          1.04        1.8526    2   2   2
                49.82          1.57        1.8302    1   3   2
                50.02          2.24        1.8234    2   4   1
                50.58          4.08        1.8047    4   2   1
                51.55         15.94        1.7730    1   5   0
                52.64          1.99        1.7386    3   1   2
                53.98          1.27        1.6987   -1   5   1
                54.47          5.88        1.6845    0   4   2
                55.74          1.70        1.6491   -3   1   3
                56.19         14.59        1.6371   -5   3   1
                56.20          5.10        1.6366    4   4   0
                56.82         17.05        1.6203   -2   2   3
                58.19          5.10        1.5854    6   0   0
                58.88          6.07        1.5684    3   5   0
                59.71          6.01        1.5486    4   0   2
                60.17          3.38        1.5380   -6   2   1
                60.52          5.47        1.5297   -6   0   2
                61.57         12.29        1.5063   -1   3   3
                61.68          5.01        1.5038    0   6   0
                62.31          1.73        1.4902   -4   2   3
                62.51          1.21        1.4859   -1   5   2
                63.50          1.88        1.4650   -3   3   3
                63.51          1.19        1.4647    4   2   2
                64.45         17.79        1.4457    5   3   1
                65.70          5.70        1.4212    1   5   2
                66.01          8.57        1.4153   -3   5   2
                66.36          1.11        1.4087    1   3   3
                66.61          4.68        1.4040    2   2   3
                68.16          1.72        1.3758   -2   4   3
                69.68          4.19        1.3495    6   2   1
                70.02          2.05        1.3438    7   1   0
                70.63          6.18        1.3337   -7   1   2
                71.87          4.15        1.3135   -5   3   3
                73.19          6.33        1.2931    0   6   2
                73.96          3.45        1.2815   -3   1   4
                74.29          1.08        1.2767    4   4   2
                75.00          3.46        1.2664    0   0   4
                75.14          7.22        1.2643    3   5   2
                75.58          1.99        1.2580   -4   0   4
                76.25          1.57        1.2487   -1   7   1
                77.72          2.43        1.2287    1   7   1
                80.83          1.93        1.1891    8   0   0
                81.10          1.29        1.1858   -8   2   1
                85.04          2.86        1.1406   -6   0   4
================================================================================
       XPOW Copyright 1993 Bob Downs, Ranjini Swaminathan and Kurt Bartelmehs
  For reference, see Downs et al. (1993) American Mineralogist 78, 1104-1107.

File: data/Exp_data/R070248_CIF.txt
      Eucryptite
Diffraction data computed using the structure from the paper listed below,
along with the cell parameters refined from single crystal data of R070248
      Hesse K F
      Zeitschrift fur Kristallographie 172 (1985) 147-151
      Crystal structures of natural and synthetic alpha-eucryptite, LiAlSiO4
      Locality: Zimbabwae
      _database_code_amcsd 0010937

      CELL PARAMETERS:  13.4520 13.4520  8.9900   90.000   90.000  120.000
      SPACE GROUP: R-3       

           ATOM        X         Y         Z     OCCUPANCY  ISO(B)
            Li     0.01980   0.81250   0.75130     1.000     1.370
            Al     0.53020   0.88070   0.74950     0.500     0.471
            Si     0.53020   0.88070   0.74950     0.500     0.471
            Al     0.87530   0.34440   0.91600     0.500     0.453
            Si     0.87530   0.34440   0.91600     0.500     0.453
            O      0.75940   0.21330   0.89400     1.000     0.697
            O      0.73250   0.19900   0.58440     1.000     0.625
            O      0.10050   0.88440   0.94150     1.000     0.616
            O      0.65900   0.00260   0.74960     1.000     0.603

            BOUNDS ON TWO THETA:    5.0  90.0
            LIMITS IMPOSED ON THE INDICES ARE:  +/- 10 +/- 10 +/-  8
            MAX. ABS. INTENSITY / VOLUME**2:      7.881464049    
            The INTENSITY cut off value is   1.00

               2-THETA      INTENSITY    D-SPACING   H   K   L
                13.16         42.60        6.7260    1   1   0
                21.19         31.30        4.1937    0   1   2
                22.48         38.80        3.9544    2   1   1
                22.48         56.01        3.9544    3  -1   1
                22.90         31.22        3.8833    3   0   0
                25.02          7.12        3.5586    2   0   2
                26.50        100.00        3.3630    2   2   0
                28.37          7.76        3.1455   -1   3   2
                28.37          8.45        3.1455    1   2   2
                29.37          2.27        3.0406   -1   4   1
                29.37          9.15        3.0406    1   3   1
                32.72         44.39        2.7373    1   1   3
                32.72         44.93        2.7373    2  -1   3
                35.31         65.39        2.5422    4   1   0
                36.77          3.45        2.4442    0   4   2
                37.93         15.47        2.3724    0   3   3
                37.93         14.70        2.3724    3   0   3
                40.22         15.25        2.2420    3   3   0
                40.31          3.61        2.2373    4  -2   3
                40.31          3.80        2.2373    2   2   3
                42.26          2.70        2.1384    2   4   1
                43.76          1.82        2.0686    5   0   2
                46.79          6.42        1.9416    6   0   0
                46.87          3.58        1.9386    4   1   3
                46.87          4.03        1.9386   -1   5   3
                48.61          5.71        1.8732    7  -3   1
                48.61          1.52        1.8732    4   3   1
                48.82         12.67        1.8655    2   5   0
                50.86         17.21        1.7952    6  -3   3
                50.86         15.35        1.7952    3   3   3
                51.35          3.63        1.7793    4   0   4
                55.18          1.54        1.6646    1   2   5
                55.18          4.28        1.6646   -1   3   5
                55.63          1.01        1.6522    6   1   2
                56.21          1.37        1.6364   -3   8   1
                56.47          7.01        1.6295    0   6   3
                56.47          7.49        1.6295    6   0   3
                56.93          2.03        1.6176    0   5   4
                58.00          1.85        1.5901    6   2   1
                58.77          1.17        1.5711    3   1   5
                59.95          8.33        1.5431    1   7   0
                59.95          7.05        1.5431    7   1   0
                60.94          2.37        1.5203   -2   8   2
                61.93         16.16        1.4983    0   0   6
                63.37          1.69        1.4677    3   6   0
                63.37          1.99        1.4677    6   3   0
                63.86          1.95        1.4577    4   3   4
                65.99          1.06        1.4157    4   5   2
                68.38          5.76        1.3719   -1   8   3
                68.38          5.95        1.3719    7   1   3
                68.38         18.05        1.3719    8  -1   3
                68.38         18.14        1.3719    1   7   3
                68.57          4.07        1.3686    4  -2   6
                68.57          4.08        1.3686    2   2   6
                69.93          3.29        1.3452    5   5   0
                71.59          8.03        1.3181   -3   9   3
                71.59          7.78        1.3181    6   3   3
                72.05          1.58        1.3109    3   4   5
                72.43          1.00        1.3048   -1   9   2
                73.11         10.13        1.2944    9   0   0
                73.34          5.86        1.2908   -1   5   6
                73.34          5.89        1.2908    4   1   6
                76.68          1.38        1.2428    9  -4   4
                77.41          2.36        1.2329    3  -1   7
                77.83          1.76        1.2272   10  -5   3
                77.83          1.75        1.2272    5   5   3
                79.81          1.49        1.2017   -2   8   5
                80.47          1.33        1.1935    1   3   7
                81.07          1.36        1.1862    0   6   6
                81.07          1.64        1.1862    6   0   6
                81.71          2.12        1.1785    9   1   2
                82.42          1.78        1.1702    2   8   3
                82.42          1.62        1.1702   10  -2   3
                82.59          1.91        1.1682    7  -2   6
                82.59          1.71        1.1682    2   5   6
                86.25          1.76        1.1277    0  10   2
================================================================================
       XPOW Copyright 1993 Bob Downs, Ranjini Swaminathan and Kurt Bartelmehs
  For reference, see Downs et al. (1993) American Mineralogist 78, 1104-1107.

File: data/Exp_data/R070265_CIF.txt
      Mozartite
Diffraction data computed using the structure from the paper listed below, 
along with the cell parameters refined from single crystal data of R070265
      Nyfeler D, Hoffmann C, Armbruster T, Kunz M, Libowitzky E
      American Mineralogist 82 (1997) 841-848
      Orthorhombic Jahn-Teller distortion and Si-OH in mozartite, CaMnO[SiO3OH]: A
      single-crystal X-ray, FTIR, and structure modeling study
      Sample: at T = 100 K

      CELL PARAMETERS:   5.8350  7.2210  8.7000   90.000   90.000   90.000
      SPACE GROUP: P2_12_12_1

           ATOM        X         Y         Z     OCCUPANCY  ISO(B)
            Ca     0.02238   0.37501   0.67430     1.000     0.287
            Mn     0.74729   0.25758  -0.00353     1.000     0.211
            Si     0.51040   0.63076   0.81680     1.000     0.200
            H      0.03000   0.58300   0.03300     1.000     3.158
            O      0.48940   0.45360   0.93380     1.000     0.292
            O      0.07410   0.70060   0.06190     1.000     0.384
            O      0.27080   0.65780   0.72200     1.000     0.266
            O      0.73790   0.62170   0.70670     1.000     0.332
            O      0.00320   0.39510  -0.06010     1.000     0.305

            BOUNDS ON TWO THETA:    5.0  90.0
            LIMITS IMPOSED ON THE INDICES ARE:  +/-  5 +/-  6 +/-  7
            MAX. ABS. INTENSITY / VOLUME**2:      13.47628325    
            The INTENSITY cut off value is   1.00

               2-THETA      INTENSITY    D-SPACING   H   K   L
                15.95         82.33        5.5564    0   1   1
                20.42          5.79        4.3500    0   0   2
                22.09         18.39        4.0239    1   1   1
                24.66         35.20        3.6105    0   2   0
                25.54          1.96        3.4875    1   0   2
                29.08         66.54        3.0703    1   2   0
                30.64          3.66        2.9175    2   0   0
                30.88          3.78        2.8953    1   2   1
                32.22         20.33        2.7782    0   2   2
                33.29         71.82        2.6911    0   1   3
                34.73        100.00        2.5831    2   1   1
                35.80         35.17        2.5084    1   2   2
                36.78         33.87        2.4437    1   1   3
                37.10          9.99        2.4230    2   0   2
                38.82          9.15        2.3199    0   3   1
                39.22          5.09        2.2971    2   1   2
                39.72         26.15        2.2692    2   2   0
                39.87         18.29        2.2610    0   2   3
                41.11         26.48        2.1958    2   2   1
                41.52          8.28        2.1750    0   0   4
                41.91          1.83        2.1557    1   3   1
                42.94          3.80        2.1061    0   3   2
                43.45          8.80        2.0826    0   1   4
                45.06         25.57        2.0119    2   2   2
                45.80          2.53        1.9810    1   3   2
                46.29          4.85        1.9614    1   1   4
                48.47          1.44        1.8781    3   1   0
                48.89         10.34        1.8631    0   2   4
                49.66          5.44        1.8358    3   1   1
                50.25         18.12        1.8158    2   3   1
                50.56          2.29        1.8053    0   4   0
                51.47          1.58        1.7756    3   0   2
                51.49          1.09        1.7748    1   2   4
                51.79         15.86        1.7653    1   3   3
                52.48         17.78        1.7438    2   0   4
                53.51          8.10        1.7123    3   2   0
                54.22          1.93        1.6917    1   4   1
                54.22          2.62        1.6916    0   1   5
                55.08          1.45        1.6674    1   0   5
                55.08         26.09        1.6674    0   4   2
                56.65          4.20        1.6247    1   1   5
                57.87          2.98        1.5933    3   2   2
                58.56          7.90        1.5764    3   1   3
                58.81         11.85        1.5702    2   2   4
                59.08         42.67        1.5637    2   3   3
                60.29         15.35        1.5351    2   4   0
                62.68          2.35        1.4823    1   4   3
                63.58         29.92        1.4634    2   1   5
                63.81         16.03        1.4588    4   0   0
                64.24          4.00        1.4500    0   0   6
                64.35          2.91        1.4476    2   4   2
                65.52          7.20        1.4247    0   5   1
                66.18          1.12        1.4121    2   3   4
                66.24          6.47        1.4109    4   1   1
                66.28          8.47        1.4101    0   3   5
                67.42          3.08        1.3891    0   4   4
                68.45          4.07        1.3707    1   3   5
                69.50          1.71        1.3525    4   2   0
                69.91          2.80        1.3455    0   2   6
                70.17          5.65        1.3413    3   3   3
                72.03          6.80        1.3111    1   2   6
                73.30          2.67        1.2915    4   2   2
                73.90         12.85        1.2825    4   1   3
                74.20          1.64        1.2780    2   1   6
                74.31          2.12        1.2764    3   1   5
                75.29          2.90        1.2622    1   5   3
                75.86          1.20        1.2542    2   4   4
                77.26          4.07        1.2349    4   3   1
                77.94          1.62        1.2258    4   2   3
                78.24          2.34        1.2219    2   2   6
                79.04          1.69        1.2115    4   0   4
                80.37          1.58        1.1948    4   1   4
                81.42         13.63        1.1819    2   5   3
                81.69          5.60        1.1787    1   6   0
                83.31          2.60        1.1599    0   6   2
                84.32          4.34        1.1486    4   2   4
                84.95          2.73        1.1417    3   3   5
                86.10          1.67        1.1294    2   1   7
                86.96          1.21        1.1204    3   5   2
                87.85          2.36        1.1113    0   5   5
                87.93          2.85        1.1104    5   2   0
                88.32          3.21        1.1066    3   2   6
                88.55          3.50        1.1043    0   3   7
                89.21          9.30        1.0979    4   4   2
                89.85          1.02        1.0917    1   5   5
================================================================================
       XPOW Copyright 1993 Bob Downs, Ranjini Swaminathan and Kurt Bartelmehs
  For reference, see Downs et al. (1993) American Mineralogist 78, 1104-1107.

File: data/Exp_data/R070269_CIF.txt
      Manganite
Diffraction data computed using the structure from the paper listed below, 
along with the cell parameters refined from single crystal data of R070269
      Kohler T, Armbruster T, Libowitzky E
      Journal of Solid State Chemistry 133 (1997) 486-500
      Hydrogen bonding and Jahn-Teller distortion in groutite, alpha-MnOOH,
      and manganite, gamma-MnOOH, and their relations to the manganese
      dioxides ramsdellite and pyrolusite
      Locality: Nchwaning Mine, Kalahari manganese field, Republic of South Africa
      Note: Uiso corrected

      CELL PARAMETERS:   5.3060  5.2580  5.3030   90.000  114.130   90.000
      SPACE GROUP: P2_1/c    

           ATOM        X         Y         Z     OCCUPANCY  ISO(B)
            Mn    -0.23684   0.01033   0.75464     1.000     0.497
            O      0.87520   0.12560   0.12060     1.000     0.482
            O      0.37490   0.12380   0.62790     1.000     0.655
            H      0.28400   0.02700   0.72500     1.000     2.290

            BOUNDS ON TWO THETA:    0.0  90.0
            LIMITS IMPOSED ON THE INDICES ARE:  +/-  4 +/-  4 +/-  4
            MAX. ABS. INTENSITY / VOLUME**2:      50.73502910    
            The INTENSITY cut off value is   1.00

               2-THETA      INTENSITY    D-SPACING   H   K   L
                26.23        100.00        3.3977   -1   1   1
                34.10         26.50        2.6290    0   2   0
                35.50         13.75        2.5286    1   1   1
                37.13         20.21        2.4212    2   0   0
                37.15         20.48        2.4198    0   0   2
                39.82         10.45        2.2638   -1   2   1
                40.53          2.95        2.2260   -2   0   2
                41.04          5.02        2.1992    2   1   0
                41.06          4.65        2.1982    0   1   2
                51.30         13.91        1.7810    2   2   0
                51.32         14.26        1.7804    0   2   2
                53.97         11.74        1.6988   -2   2   2
                54.94         19.75        1.6713   -3   1   1
                54.97         20.36        1.6704   -1   1   3
                56.42          9.52        1.6308   -1   3   1
                61.96         12.54        1.4978    1   3   1
                64.64          6.77        1.4420    2   0   2
                65.34          5.74        1.4282   -3   1   3
                71.00          4.07        1.3276    3   1   1
                71.02          4.31        1.3272    1   1   3
                71.48          2.07        1.3199   -4   0   2
                71.52          2.25        1.3192   -2   0   4
                75.14          3.52        1.2643    2   2   2
                76.67          1.39        1.2428   -3   3   1
                76.70          1.49        1.2425   -1   3   3
                81.62          2.60        1.1796   -4   2   2
                81.66          2.79        1.1791   -2   2   4
                83.72          2.41        1.1552    2   4   0
                83.74          2.49        1.1551    0   4   2
                85.80          2.31        1.1326   -3   3   3
                85.86          4.82        1.1319   -2   4   2
                87.68          2.31        1.1130   -4   0   4
                89.03          1.96        1.0996    4   2   0
                89.08          2.16        1.0991    0   2   4
================================================================================
       XPOW Copyright 1993 Bob Downs, Ranjini Swaminathan and Kurt Bartelmehs
  For reference, see Downs et al. (1993) American Mineralogist 78, 1104-1107.
