Repository: bjzgcai/Phase_identification_refinement

# Data Directory

This directory is the expected local location for external data. The public repository does not redistribute the full datasets.

## Included

```text
Exp_data/             RRUFF experimental spectra and matching *_CIF.txt files, external
MP_data/              MP-derived reference spectra / CIF text files, external
mp_spacegroup.json    MP metadata and CIF strings, external and ignored by Git
entries_dict.json     label-to-mp-id mapping, external and ignored by Git
match.txt             RRUFF-to-MP strict matching pairs, if permitted
```

File: data/Exp_data/R070275_CIF.txt
      Marokite
Diffraction data computed using the structure from the paper listed below, 
along with the cell parameters refined from single crystal data of R070275
      Ling C D, Neumeier J J, Argyriou D N
      Journal of Solid State Chemistry 160 (2001) 167-173
      Observation of antiferromagnetism in marokite CaMn2O4
      Locality: synthetic
      Sample: T = 300 K

      CELL PARAMETERS:   3.1540  9.9870  9.6670   90.000   90.000   90.000
      SPACE GROUP: Pbcm      

           ATOM        X         Y         Z     OCCUPANCY  ISO(B)
            Ca     0.68130   0.35230   0.25000     1.000     0.740
            Mn     0.20770   0.11180   0.06840     1.000     0.271
            O      0.58930   0.25000   0.00000     1.000     0.487
            O      0.19160   0.18400   0.25000     1.000     0.429
            O      0.19910   0.47310   0.10790     1.000     0.345

            BOUNDS ON TWO THETA:    0.0  90.0
            LIMITS IMPOSED ON THE INDICES ARE:  +/-  2 +/-  9 +/-  8
            MAX. ABS. INTENSITY / VOLUME**2:      27.60186868    
            The INTENSITY cut off value is   1.00

               2-THETA      INTENSITY    D-SPACING   H   K   L
                17.76          1.74        4.9935    0   2   0
                18.36         22.01        4.8335    0   0   2
                20.01          2.96        4.4366    0   2   1
                25.65          8.38        3.4730    0   2   2
                28.30          1.04        3.1540    1   0   0
                29.70         22.50        3.0076    1   1   0
                31.14         29.29        2.8718    1   1   1
                33.09        100.00        2.7075    0   2   3
                33.61          5.54        2.6666    1   2   0
                33.94          2.13        2.6414    1   0   2
                34.90         10.74        2.5706    1   2   1
                35.14         31.97        2.5536    1   1   2
                35.97         25.71        2.4968    0   4   0
                37.20          1.76        2.4167    0   0   4
                38.56          2.69        2.3349    1   2   2
                39.35         38.13        2.2896    1   3   0
                40.49         56.72        2.2279    1   3   1
                41.05          4.10        2.1987    1   1   3
                41.51         15.41        2.1754    0   2   4
                43.75         45.54        2.0692    1   3   2
                47.39          3.05        1.9183    1   0   4
                48.31          6.33        1.8839    1   1   4
                48.79          3.11        1.8664    1   3   3
                50.29          6.61        1.8144    1   4   2
                50.63          8.01        1.8030    0   2   5
                52.71          1.01        1.7365    0   4   4
                55.26          5.15        1.6623    1   5   1
                55.27          3.24        1.6621    1   3   4
                56.59         25.47        1.6263    1   1   5
                57.17         13.41        1.6112    0   0   6
                57.88          7.60        1.5932    1   5   2
                58.53         11.99        1.5770    2   0   0
                58.66          8.00        1.5738    0   6   2
                59.01          4.16        1.5653    1   2   5
                59.33          7.33        1.5577    2   1   0
                60.57          1.72        1.5287    0   4   5
                62.09         25.64        1.4949    1   5   3
                62.84         18.76        1.4789    0   6   3
                62.92         12.40        1.4772    1   3   5
                64.94          1.78        1.4359    2   2   2
                65.49          1.98        1.4252    2   3   0
                65.75          3.84        1.4202    1   1   6
                66.69          2.38        1.4024    2   1   3
                68.91         12.78        1.3627    2   2   3
                69.43          9.15        1.3538    0   4   6
                70.65          5.90        1.3333    2   4   0
                70.79          1.45        1.3310    0   2   7
                71.62          4.23        1.3176    1   3   6
                72.14          1.29        1.3093    2   1   4
                72.52          3.63        1.3034    2   3   3
                72.75          2.64        1.2999    1   7   0
                73.51          1.19        1.2883    1   7   1
                73.71          1.54        1.2853    2   4   2
                74.66          4.92        1.2713    1   5   5
                75.78          3.39        1.2553    1   7   2
                76.27          2.63        1.2484    0   8   0
                77.02          2.51        1.2381    0   8   1
                79.26          1.75        1.2087    0   8   2
                81.00          2.99        1.1870    2   2   5
                81.37          2.31        1.1825    1   3   7
                82.95          1.04        1.1641    0   8   3
                83.71          3.13        1.1554    2   5   3
                86.32          5.33        1.1270    2   0   6
                86.87          4.63        1.1213    1   1   8
                87.01          1.63        1.1199    2   1   6
                87.58          1.38        1.1140    2   6   2
================================================================================
       XPOW Copyright 1993 Bob Downs, Ranjini Swaminathan and Kurt Bartelmehs
  For reference, see Downs et al. (1993) American Mineralogist 78, 1104-1107.

File: data/Exp_data/R070276_CIF.txt
      Clinoenstatite
Diffraction data computed using the structure from the paper listed below, 
along with the cell parameters refined from the powder pattern of R070276
      Tribaudino M, Nestola F, Camara F, Domeneghetti M C
      American Mineralogist 87 (2002) 648-657
      The high-temperature P2_1/c - C2/c phase transition in Fe-free pyroxene
      (Ca.15Mg1.85Si2O6): Structural and thermodynamic behavior
      Sample: dien1 T = 1038 deg C

      CELL PARAMETERS:   9.6030  8.8150  5.1620   90.000  108.350   90.000
      SPACE GROUP: P2_1/c    

           ATOM        X         Y         Z     OCCUPANCY  ISO(B)
            O      0.86851   0.33792   0.17346     1.000     1.937
            O      0.37326   0.84298   0.13288     1.000     1.927
            O      0.12306   0.49709   0.33023     1.000     2.560
            O      0.62729   0.98937   0.37205     1.000     3.184
            O      0.10337   0.26371   0.58561     1.000     2.471
            O      0.60188   0.71307   0.48527     1.000     2.474
            Si     0.04316   0.33983   0.27886     1.000     1.525
            Si     0.54744   0.84026   0.24409     1.000     1.744
            Mg     0.24987   0.65144   0.23118     1.000     2.038
            Mg     0.25375   0.01747   0.23273     0.850     3.291
            Ca     0.25375   0.01747   0.23273     0.150     3.291

            BOUNDS ON TWO THETA:    0.0  90.0
            LIMITS IMPOSED ON THE INDICES ARE:  +/-  8 +/-  8 +/-  4
            MAX. ABS. INTENSITY / VOLUME**2:      9.019717853    
            The INTENSITY cut off value is   1.00

               2-THETA      INTENSITY    D-SPACING   H   K   L
                13.98          1.07        6.3364    1   1   0
                20.15          7.53        4.4075    0   2   0
                20.74          2.71        4.2825    0   1   1
                25.29          2.45        3.5210    1   1   1
                27.21         39.67        3.2768    0   2   1
                28.17         34.57        3.1682    2   2   0
                30.05        100.00        2.9737   -2   2   1
                31.05         25.23        2.8800   -3   1   1
                31.14         53.28        2.8724    3   1   0
                32.00          2.14        2.7966    1   3   0
                35.39         22.46        2.5366   -1   3   1
                35.63          3.31        2.5199    0   3   1
                35.73          6.58        2.5127   -2   0   2
                36.68         37.23        2.4498    0   0   2
                37.01         20.91        2.4291    2   2   1
                37.90          3.54        2.3740   -2   3   1
                40.87          7.32        2.2078    3   1   1
                41.05          3.26        2.1986    1   0   2
                42.20          1.40        2.1412    0   2   2
                42.37          7.48        2.1333    1   1   2
                42.75         22.21        2.1152   -3   3   1
                42.81          1.78        2.1121    3   3   0
                43.33          4.12        2.0882   -4   2   1
                45.00          9.07        2.0144   -4   0   2
                45.11          9.19        2.0098    0   4   1
                45.73          2.44        1.9840    2   4   0
                47.00          6.04        1.9334   -2   4   1
                47.34          4.94        1.9203    2   0   2
                50.50          1.25        1.8072   -3   3   2
                51.17          4.88        1.7852    5   1   0
                51.94          5.70        1.7605    2   2   2
                52.05          2.74        1.7571    2   4   1
                52.90          6.62        1.7309    1   5   0
                53.61          1.51        1.7097    4   2   1
                55.46          2.78        1.6568   -2   4   2
                55.87          1.66        1.6457   -3   1   3
                56.13          4.76        1.6386    3   1   2
                56.14          3.35        1.6384    0   4   2
                57.39         17.53        1.6056   -5   3   1
                57.55         15.99        1.6014   -2   2   3
                58.24          1.97        1.5841    4   4   0
                60.69          2.04        1.5260   -3   5   1
                60.74          2.32        1.5249    3   5   0
                60.79          2.98        1.5236   -6   0   2
                60.99          2.98        1.5191    6   0   0
                62.61          2.64        1.4837   -2   3   3
                63.09          7.19        1.4737   -1   3   3
                63.30          8.77        1.4692    0   6   0
                63.96          2.40        1.4555    4   0   2
                64.74          1.85        1.4400   -6   2   2
                65.20          1.21        1.4310    0   5   2
                66.96          2.73        1.3974   -3   5   2
                68.20         18.28        1.3750    5   3   1
                69.33          3.54        1.3553   -2   4   3
                69.38          2.41        1.3545    1   3   3
                71.33          5.91        1.3223   -7   1   2
                71.92          2.49        1.3129   -5   3   3
                71.96          1.05        1.3121    0   4   3
                73.52          1.58        1.2881    7   1   0
                74.65          1.07        1.2715   -3   1   4
                74.85          1.80        1.2686    5   1   2
                74.87          2.13        1.2683   -2   6   2
                75.45          6.57        1.2600    0   6   2
                75.70          2.72        1.2564   -4   0   4
                76.76          1.45        1.2417   -7   3   1
                78.01          1.02        1.2249    0   0   4
                79.04          4.34        1.2115    3   5   2
================================================================================
       XPOW Copyright 1993 Bob Downs, Ranjini Swaminathan and Kurt Bartelmehs
  For reference, see Downs et al. (1993) American Mineralogist 78, 1104-1107.

File: data/Exp_data/R070307_CIF.txt
      Emplectite
Diffraction data computed using the structure from the paper listed below, 
along with the cell parameters refined from single crystal data of R070307
      Kyono A, Kimata M
      American Mineralogist 90 (2005) 162-165
      Crystal structures of chalcostibite (CuSbS2) and emplectite (CuBiS2): Structural
      relationship of stereochemical activity between chalcostibite and emplectite

      CELL PARAMETERS:   6.1420  3.9110 14.5150   90.000   90.000   90.000
      SPACE GROUP: Pnma      

           ATOM        X         Y         Z     OCCUPANCY  ISO(B)
            Cu     0.75080   0.75000   0.17210     1.000     2.542
            Bi     0.23150   0.25000   0.06294     1.000     2.140
            S      0.63530   0.25000   0.09760     1.000     2.140
            S      0.12610   0.75000   0.17740     1.000     2.077

            BOUNDS ON TWO THETA:    0.0  90.0
            LIMITS IMPOSED ON THE INDICES ARE:  +/-  5 +/-  3 +/- 13
            MAX. ABS. INTENSITY / VOLUME**2:      140.1066339    
            The INTENSITY cut off value is   1.00

               2-THETA      INTENSITY    D-SPACING   H   K   L
                12.20         43.90        7.2575    0   0   2
                15.67          1.03        5.6564    1   0   1
                18.93         24.20        4.6884    1   0   2
                24.53          4.06        3.6288    0   0   4
                27.73        100.00        3.2169    1   1   1
                28.57         67.28        3.1242    1   0   4
                29.08         46.26        3.0710    2   0   0
                29.36         67.58        3.0416    0   1   3
                29.74          5.30        3.0045    2   0   1
                29.75          1.27        3.0032    1   1   2
                31.64         10.45        2.8282    2   0   2
                32.86          2.58        2.7257    1   1   3
                34.59          3.57        2.5928    2   0   3
                36.82          1.34        2.4410    1   1   4
                37.17          1.93        2.4192    0   0   6
                37.23          1.38        2.4154    2   1   0
                38.63         37.74        2.3310    0   1   5
                39.31          4.09        2.2918    2   1   2
                40.06         10.82        2.2509    1   0   6
                41.80         32.61        2.1610    2   1   3
                46.06          2.08        1.9704    3   0   2
                46.44         16.59        1.9555    0   2   0
                47.87          1.87        1.9004    2   0   6
                48.20          2.64        1.8882    0   2   2
                49.06         27.28        1.8567    2   1   5
                50.29          8.47        1.8144    0   0   8
                50.57          3.43        1.8048    1   2   2
                50.72         23.77        1.7998    3   1   1
                51.23         17.22        1.7831    3   0   4
                52.10         10.87        1.7556    1   1   7
                53.62          2.72        1.7093    2   1   6
                55.43         16.76        1.6576    1   2   4
                55.73         11.32        1.6495    2   2   0
                56.12          1.17        1.6389    2   2   1
                56.74          1.73        1.6224    3   1   4
                57.28          3.27        1.6085    2   2   2
                59.11          1.41        1.5628    3   0   6
                59.14          7.57        1.5621    2   0   8
                59.18          1.11        1.5612    2   2   3
                60.27          2.08        1.5355    4   0   0
                61.75          1.16        1.5022    4   0   2
                62.96          4.47        1.4762    1   2   6
                64.29         10.97        1.4489    1   1   9
                67.48          1.17        1.3880    3   2   2
                68.45          3.01        1.3707    4   1   3
                68.76          4.10        1.3652    3   1   7
                68.90          1.12        1.3628    2   2   6
                70.85          4.59        1.3301    0   2   8
                71.62          9.47        1.3176    3   2   4
                71.95          1.26        1.3123    2   0  10
                73.91          4.03        1.2823    4   1   5
                74.72          3.73        1.2704    1   3   1
                75.53          2.67        1.2588    0   3   3
                78.32          1.00        1.2208    3   2   6
                78.34          5.08        1.2205    2   2   8
                79.34          1.40        1.2077    4   2   0
                79.53          4.62        1.2052    3   1   9
                80.82          2.53        1.1893    0   3   5
                81.02          2.07        1.1868    1   0  12
                82.25          1.53        1.1721    4   0   8
                82.59          3.39        1.1682    5   1   1
                82.89          2.74        1.1647    2   3   3
                82.99          2.44        1.1635    5   0   4
                83.48          1.60        1.1580    2   1  11
                88.08          3.01        1.1090    2   3   5
                89.35          2.88        1.0965    3   3   1
================================================================================
       XPOW Copyright 1993 Bob Downs, Ranjini Swaminathan and Kurt Bartelmehs
  For reference, see Downs et al. (1993) American Mineralogist 78, 1104-1107.

File: data/Exp_data/R070310_CIF.txt
      Krupkaite
Diffraction data computed using the structure from the paper listed below, 
along with the cell parameters refined from single crystal data of R070310
      Mumme W G
      American Mineralogist 60 (1975) 300-308
      The crystal structure of krupkaite, CuPbBi3S6, from the Juno Mine at Tennant
      Creek, Northern Territory, Australia

      CELL PARAMETERS:   4.0220 11.2490 11.5860   90.000   90.000   90.000
      SPACE GROUP: Pmc2_1    

           ATOM        X         Y         Z     OCCUPANCY  ISO(B)
            Bi     0.00000   0.06290   0.98510     1.000     1.740
            Bi     0.00000   0.28820   0.65630     1.000     1.780
            Bi     0.50000   0.57770   0.52170     1.000     1.980
            Pb     0.50000   0.75030   0.83050     1.000     2.330
            Cu     0.00000   0.54650   0.76500     0.200     4.730
            Cu     0.50000   0.03730   0.72970     0.800     3.310
            S      0.00000   0.94630   0.78530     1.000     2.540
            S      0.50000   0.12310   0.54910     1.000     1.600
            S      0.50000   0.19190   0.87250     1.000     1.850
            S      0.50000   0.45130   0.71420     1.000     1.570
            S      0.00000   0.69720   0.61310     1.000     1.080
            S      0.00000   0.61000   0.95940     1.000     3.870

            BOUNDS ON TWO THETA:    5.0  90.0
            LIMITS IMPOSED ON THE INDICES ARE:  +/-  3 +/- 10 +/- 10
            MAX. ABS. INTENSITY / VOLUME**2:      79.75716725    
            The INTENSITY cut off value is   1.00

               2-THETA      INTENSITY    D-SPACING   H   K   L
                10.96          3.72        8.0708    0   1   1
                15.29         13.82        5.7930    0   0   2
                15.76          1.56        5.6245    0   2   0
                17.22         17.68        5.1502    0   1   2
                22.03         51.75        4.0354    0   2   2
                23.49         25.70        3.7872    1   1   0
                23.73          9.21        3.7497    0   3   0
                24.37        100.00        3.6527    0   1   3
                24.73         53.10        3.5998    1   1   1
                24.96         84.38        3.5675    0   3   1
                26.99         21.11        3.3038    1   0   2
                28.03         11.17        3.1837    0   2   3
                28.15         62.66        3.1699    1   1   2
                28.35         87.04        3.1485    1   2   1
                28.35          5.23        3.1478    0   3   2
                30.87          4.32        2.8965    0   0   4
                31.40         94.60        2.8487    1   2   2
                31.82          5.67        2.8122    0   4   0
                31.90          2.21        2.8050    0   1   4
                32.65         18.27        2.7426    1   3   0
                32.77          4.09        2.7329    0   4   1
                33.30          1.67        2.6903    0   3   3
                33.58         39.19        2.6689    1   3   1
                34.84         51.23        2.5751    0   2   4
                35.48         15.70        2.5299    0   4   2
                35.98         21.79        2.4963    1   2   3
                36.24          5.58        2.4789    1   3   2
                38.29         25.65        2.3504    1   0   4
                39.15         26.81        2.3007    1   1   4
                39.31          2.55        2.2922    0   3   4
                39.64          6.11        2.2734    0   4   3
                39.71          1.11        2.2695    0   1   5
                39.88         26.27        2.2604    1   4   1
                40.33          6.49        2.2361    1   3   3
                40.86          3.65        2.2085    0   5   1
                41.65         11.07        2.1687    1   2   4
                42.18          7.89        2.1425    0   2   5
                42.20         21.77        2.1415    1   4   2
                43.13          4.48        2.0972    0   5   2
                44.93          3.68        2.0177    0   4   4
                45.08         37.35        2.0110    2   0   0
                45.55          1.36        1.9915    1   3   4
                45.85         35.31        1.9791    1   4   3
                45.91         10.81        1.9766    1   1   5
                46.05         11.18        1.9712    0   3   5
                46.24         13.40        1.9635    1   5   0
                46.73         25.60        1.9440    0   5   3
                46.93          4.87        1.9359    1   5   1
                47.06         11.33        1.9310    0   0   6
                47.79          1.65        1.9032    0   1   6
                47.88          1.53        1.8998    2   0   2
                48.12         10.19        1.8909    1   2   5
                48.56          8.54        1.8748    0   6   0
                48.60          2.01        1.8733    2   1   2
                48.98          5.29        1.8596    1   5   2
                49.23          3.07        1.8508    0   6   1
                49.94          2.65        1.8264    0   2   6
                50.61          1.90        1.8035    1   4   4
                50.72         10.21        1.7999    2   2   2
                51.21          2.80        1.7837    0   6   2
                51.43          3.42        1.7768    0   5   4
                51.57          1.85        1.7722    2   3   0
                51.64         14.64        1.7700    1   3   5
                51.90         21.86        1.7617    2   1   3
                52.22         20.00        1.7518    2   3   1
                52.27          5.05        1.7503    1   5   3
                52.57         11.11        1.7408    1   0   6
                53.25          5.84        1.7203    1   1   6
                53.37          2.30        1.7167    0   3   6
                53.93          2.75        1.7002    2   2   3
                53.96          1.29        1.6993    1   6   0
                54.12          1.39        1.6947    2   3   2
                54.58          5.44        1.6813    1   6   1
                55.24          2.27        1.6629    1   2   6
                55.64          1.21        1.6519    2   0   4
                56.23          1.82        1.6358    2   4   0
                56.30          6.14        1.6341    1   4   5
                56.84          1.45        1.6197    2   4   1
                57.93          1.80        1.5919    0   4   6
                57.94          2.50        1.5918    0   7   1
                58.09          1.34        1.5878    0   2   7
                58.21         18.19        1.5850    2   2   4
                58.45          2.95        1.5789    1   3   6
                58.64          5.47        1.5742    2   4   2
                58.66          2.73        1.5739    0   6   4
                59.71          3.14        1.5485    0   7   2
                61.10          9.57        1.5166    1   1   7
                61.21          6.99        1.5142    0   3   7
                61.32          1.10        1.5117    2   3   4
                61.57          2.80        1.5063    2   4   3
                61.95          2.07        1.4980    1   5   5
                62.46          1.75        1.4869    2   5   1
                62.78          2.96        1.4801    1   7   1
                62.93          3.43        1.4769    1   2   7
                63.44          3.71        1.4663    2   2   5
                63.47          5.11        1.4657    1   6   4
                63.49          1.67        1.4653    0   5   6
                63.87          1.41        1.4575    0   6   5
                64.16          2.19        1.4515    2   5   2
                64.48          8.81        1.4451    1   7   2
                64.92          1.69        1.4364    0   1   8
                65.43          3.11        1.4264    0   4   7
                65.54          1.94        1.4244    2   4   4
                66.41          6.25        1.4077    2   3   5
                66.69          1.08        1.4025    0   2   8
                66.95         13.84        1.3977    2   5   3
                67.21          6.47        1.3928    2   0   6
                67.26          3.80        1.3920    1   7   3
                67.80          1.01        1.3823    2   1   6
                68.10          3.55        1.3768    1   5   6
                68.41          4.88        1.3713    2   6   0
                68.47          3.17        1.3703    1   6   5
                68.69          2.32        1.3664    0   8   2
                68.96          1.95        1.3618    2   6   1
                69.49          1.06        1.3527    1   1   8
                69.53          1.47        1.3520    2   2   6
                69.94          3.25        1.3451    0   6   6
                69.98          1.25        1.3444    1   4   7
                70.58          1.74        1.3344    2   6   2
                70.76          2.18        1.3315    2   5   4
                71.01          1.48        1.3273    1   8   0
                71.06          9.19        1.3266    1   7   4
                71.20          5.44        1.3243    1   2   8
                71.31          2.02        1.3225    3   1   1
                71.39          1.30        1.3213    0   8   3
                71.55          2.25        1.3187    1   8   1
                72.38          1.56        1.3057    2   3   6
                72.91          2.92        1.2974    3   1   2
                73.01          3.82        1.2959    3   2   1
                74.14          2.94        1.2790    0   1   9
                74.36          1.68        1.2757    1   6   6
                74.59          4.92        1.2723    3   2   2
                75.06          5.25        1.2655    1   5   7
                75.10          1.71        1.2649    0   8   4
                75.28          1.11        1.2624    3   3   0
                75.80          2.11        1.2550    3   3   1
                76.29          1.32        1.2481    2   4   6
                76.29          1.70        1.2481    2   7   1
                76.69          1.79        1.2427    0   9   1
                76.92          2.00        1.2394    2   6   4
                77.21          1.50        1.2356    3   2   3
                77.85          2.41        1.2269    2   7   2
                77.91          3.45        1.2262    1   4   8
                78.64          2.10        1.2167    3   0   4
                79.18          5.34        1.2096    2   3   7
                79.19          2.51        1.2096    3   1   4
                79.66          2.35        1.2036    3   4   1
                80.46          2.19        1.1936    1   9   0
                80.98          1.32        1.1873    1   9   1
                81.11          1.82        1.1857    1   6   7
                81.20          2.04        1.1846    3   4   2
                81.23          1.39        1.1843    2   5   6
                81.57          1.18        1.1801    2   6   5
                82.39          1.92        1.1705    0   4   9
                82.53          1.40        1.1689    2   1   8
                82.82          1.70        1.1655    1   5   8
                82.83          1.38        1.1653    1   3   9
                83.00          2.73        1.1635    2   4   7
                83.76          4.24        1.1548    3   4   3
                83.80          1.15        1.1543    3   1   5
                84.04          1.64        1.1517    3   5   0
                85.43          1.31        1.1365    3   2   5
                86.02          2.11        1.1302    2   8   2
                86.62          1.99        1.1239    1   4   9
                87.18          2.97        1.1181    2   6   6
                87.65          2.86        1.1133    1   0  10
                88.12          2.28        1.1086    3   3   5
                88.56          1.24        1.1043    2   8   3
                88.86          1.65        1.1013    3   0   6
                88.98          1.52        1.1001    0   9   5
                89.62          2.50        1.0938    1   8   6
================================================================================
       XPOW Copyright 1993 Bob Downs, Ranjini Swaminathan and Kurt Bartelmehs
  For reference, see Downs et al. (1993) American Mineralogist 78, 1104-1107.

File: data/Exp_data/R070341_CIF.txt
      Gersdorffite-P213
Diffraction data computed using the structure from the paper listed below,
along with the cell parameters refined from single crystal data of R070341
      Bayliss P, Stephenson N C
      Mineralogical Magazine 36 (1967) 38-42
      The crystal structure of gersdorffite
      Locality: Wolfsberg, Harz, Germany
      _database_code_amcsd 0014444

      CELL PARAMETERS:   5.6880  5.6880  5.6880   90.000   90.000   90.000
      SPACE GROUP: P2_13     

           ATOM        X         Y         Z     OCCUPANCY  ISO(B)
            Ni    -0.00650  -0.00650  -0.00650     1.000     1.400
            S      0.38250   0.38250   0.38250     1.000     1.000
            S      0.61640   0.61640   0.61640     0.180     1.600
            As     0.61640   0.61640   0.61640     0.820     1.600

            BOUNDS ON TWO THETA:    5.0  90.0
            LIMITS IMPOSED ON THE INDICES ARE:  +/-  5 +/-  5 +/-  5
            MAX. ABS. INTENSITY / VOLUME**2:      63.02579844    
            The INTENSITY cut off value is   1.00

               2-THETA      INTENSITY    D-SPACING   H   K   L
                22.10         13.07        4.0220    1   1   0
                27.15         15.48        3.2840    1   1   1
                31.46         71.71        2.8440    2   0   0
                35.28         82.12        2.5438    2   1   0
                35.28         17.88        2.5438    2   0   1
                38.78         68.28        2.3221    2   1   1
                45.08         35.62        2.0110    2   2   0
                47.98          1.58        1.8960    2   2   1
                50.76          1.47        1.7987    3   0   1
                50.76          1.15        1.7987    3   1   0
                53.43         87.78        1.7150    3   1   1
                56.00         13.83        1.6420    2   2   2
                58.51         21.50        1.5776    3   0   2
                60.94         21.33        1.5202    3   2   1
                60.94          9.03        1.5202    3   1   2
                65.66          1.44        1.4220    4   0   0
                70.20          1.70        1.3407    4   1   1
                72.42          4.59        1.3049    3   3   1
                74.62          3.57        1.2719    4   0   2
                74.62          3.57        1.2719    4   2   0
                76.79         11.17        1.2412    4   2   1
                78.95          5.27        1.2127    3   3   2
                83.21          6.72        1.1611    4   2   2
                87.43          1.29        1.1155    4   3   1
                89.54          3.43        1.0947    3   3   3
                89.54         17.75        1.0947    5   1   1
================================================================================
       XPOW Copyright 1993 Bob Downs, Ranjini Swaminathan and Kurt Bartelmehs
  For reference, see Downs et al. (1993) American Mineralogist 78, 1104-1107.

File: data/Exp_data/R070343_CIF.txt
      Gersdorffite-P213
Diffraction data computed using the structure from the paper listed below, 
along with the cell parameters refined from single crystal data of R070343
      Bayliss P, Stephenson N C
      Mineralogical Magazine 36 (1967) 38-42
      The crystal structure of gersdorffite
      Locality: Wolfsberg, Harz, Germany

      CELL PARAMETERS:   5.6950  5.6950  5.6950   90.000   90.000   90.000
      SPACE GROUP: P2_13     

           ATOM        X         Y         Z     OCCUPANCY  ISO(B)
            Ni    -0.00650  -0.00650  -0.00650     1.000     1.400
            S      0.38250   0.38250   0.38250     1.000     1.000
            S      0.61640   0.61640   0.61640     0.180     1.600
            As     0.61640   0.61640   0.61640     0.820     1.600

            BOUNDS ON TWO THETA:    5.0  90.0
            LIMITS IMPOSED ON THE INDICES ARE:  +/-  5 +/-  5 +/-  5
            MAX. ABS. INTENSITY / VOLUME**2:      62.80577375    
            The INTENSITY cut off value is   1.00

               2-THETA      INTENSITY    D-SPACING   H   K   L
                22.07         13.06        4.0270    1   1   0
                27.12         15.47        3.2880    1   1   1
                31.42         71.69        2.8475    2   0   0
                35.24         82.13        2.5469    2   1   0
                35.24         17.87        2.5469    2   0   1
                38.73         68.30        2.3250    2   1   1
                45.02         35.64        2.0135    2   2   0
                47.92          1.58        1.8983    2   2   1
                50.69          1.47        1.8009    3   0   1
                50.69          1.15        1.8009    3   1   0
                53.35         87.86        1.7171    3   1   1
                55.93         13.85        1.6440    2   2   2
                58.43         21.52        1.5795    3   0   2
                60.86         21.35        1.5221    3   2   1
                60.86          9.04        1.5221    3   1   2
                65.57          1.44        1.4238    4   0   0
                70.10          1.70        1.3423    4   1   1
                72.32          4.60        1.3065    3   3   1
                74.51          3.57        1.2734    4   0   2
                74.51          3.57        1.2734    4   2   0
                76.68         11.18        1.2428    4   2   1
                78.83          5.27        1.2142    3   3   2
                83.08          6.73        1.1625    4   2   2
                87.30          1.29        1.1169    4   3   1
                89.40          3.43        1.0960    3   3   3
                89.40         17.77        1.0960    5   1   1
================================================================================
       XPOW Copyright 1993 Bob Downs, Ranjini Swaminathan and Kurt Bartelmehs
  For reference, see Downs et al. (1993) American Mineralogist 78, 1104-1107.

File: data/Exp_data/R070358_CIF.txt
      Barbosalite
Diffraction data computed using the structure from the paper listed below, 
along with the cell parameters refined from single crystal data of R070358
      Redhammer G J, Tippelt G, Roth G, Lottermoser W, Amthauer G
      Physics and Chemistry of Minerals 27 (2000) 419-429
      Structure and Mossbauer spectroscopy of barbosalite Fe2+Fe3+2(PO4)2(OH)2
      between 80 K and 300 K
      Sample: T = 298 K

      CELL PARAMETERS:   7.2970  7.4760  7.3890   90.000  118.507   90.000
      SPACE GROUP: P2_1/n    

           ATOM        X         Y         Z     OCCUPANCY  ISO(B)
            P      0.99730   0.61470   0.24400     1.000     0.237
            Fe     0.00000   0.00000   0.00000     1.000     0.474
            Fe     0.27570   0.73180   0.00690     1.000     0.316
            O      0.80460   0.50370   0.10930     1.000     0.711
            O      0.94940   0.73790   0.37900     1.000     0.790
            O      0.17940   0.48800   0.37490     1.000     0.553
            O      0.06420   0.73150   0.11380     1.000     0.632
            O      0.52310   0.63490   0.26040     1.000     0.474
            H      0.56600   0.56800   0.26000     1.000     1.737

            BOUNDS ON TWO THETA:    0.0  90.0
            LIMITS IMPOSED ON THE INDICES ARE:  +/-  5 +/-  6 +/-  5
            MAX. ABS. INTENSITY / VOLUME**2:      22.15292908    
            The INTENSITY cut off value is   1.00

               2-THETA      INTENSITY    D-SPACING   H   K   L
                14.03         12.36        6.3103   -1   0   1
                18.10         12.47        4.9023    0   1   1
                18.40         40.94        4.8221   -1   1   1
                23.70          3.40        3.7539    1   0   1
                23.80          4.33        3.7380    0   2   0
                26.57        100.00        3.3547    1   1   1
                26.93         50.90        3.3107   -1   1   2
                27.20         10.19        3.2784   -2   1   1
                27.47          9.96        3.2466    0   0   2
                27.53         28.10        3.2395    0   2   1
                27.74         12.17        3.2161   -1   2   1
                27.83          2.78        3.2062    2   0   0
                28.29         29.09        3.1551   -2   0   2
                30.33          1.55        2.9466    2   1   0
                30.76          1.20        2.9069   -2   1   2
                33.84          9.26        2.6488    1   2   1
                34.35         13.82        2.6107   -2   2   1
                36.66          4.18        2.4511    0   2   2
                36.94          6.99        2.4336    2   2   0
                36.95          1.56        2.4324   -1   0   3
                37.29          5.18        2.4111   -2   2   2
                37.50          4.92        2.3985   -3   0   1
                38.70          7.18        2.3266    2   1   1
                38.70          9.21        2.3265    0   3   1
                38.77          2.67        2.3228    1   3   0
                38.85         12.07        2.3178   -1   3   1
                38.94          4.68        2.3131   -1   1   3
                39.39          5.88        2.2876   -2   1   3
                39.46          9.63        2.2839   -3   1   1
                39.71          2.55        2.2698   -3   1   2
                43.00          4.62        2.1034   -3   0   3
                43.53          1.00        2.0790    0   1   3
                43.59         10.95        2.0762    1   3   1
                43.83          7.60        2.0656   -1   3   2
                44.05          1.31        2.0558    1   2   2
                44.06          4.03        2.0551    3   1   0
                44.23          5.65        2.0480    2   2   1
                44.44          1.81        2.0388   -1   2   3
                44.76         13.22        2.0248   -3   1   3
                44.84          3.09        2.0213   -2   2   3
                48.50          4.33        1.8769    2   0   2
                48.61          2.94        1.8731    0   2   3
                48.72          8.21        1.8690    0   4   0
                50.01          7.32        1.8239   -4   0   2
                50.11          1.28        1.8204    2   1   2
                50.89          1.65        1.7943    1   4   0
                50.96          3.34        1.7921    3   0   1
                51.58          1.59        1.7720   -4   1   2
                52.10          5.58        1.7556    1   1   3
                52.57          1.72        1.7408   -1   1   4
                53.19          1.28        1.7220   -3   3   2
                53.88          1.09        1.7016   -4   1   3
                54.72         15.92        1.6774    2   2   2
                55.51         17.27        1.6553   -2   2   4
                56.30          2.34        1.6341    0   3   3
                56.60          2.76        1.6262    1   2   3
                56.71          3.41        1.6233    0   0   4
                56.74          5.96        1.6224    3   3   0
                56.84         18.62        1.6198    0   4   2
                57.04          4.43        1.6147    2   4   0
                57.32          8.99        1.6074   -3   3   3
                57.49          7.85        1.6031    4   0   0
                57.78          1.12        1.5957   -4   2   1
                58.29          2.26        1.5830   -4   2   3
                58.51          8.77        1.5776   -4   0   4
                58.92          1.71        1.5674    4   1   0
                63.06          2.52        1.4743   -3   4   1
                63.17          1.12        1.4718   -4   3   2
                63.63          5.62        1.4624    1   3   3
                63.75          2.24        1.4599    3   1   2
                63.99          1.45        1.4549    3   3   1
                63.99          1.58        1.4549   -1   5   1
                64.05          1.40        1.4538   -1   3   4
                64.73          1.57        1.4401   -4   3   1
                65.01          4.33        1.4346   -3   1   5
                65.21          1.36        1.4307   -4   3   3
                65.73          1.59        1.4206   -5   1   3
                66.98          1.58        1.3971   -3   4   3
                67.42          2.67        1.3891    1   5   1
                67.54          1.40        1.3869    2   2   3
                67.59          1.62        1.3860   -1   1   5
                67.73          2.12        1.3835   -2   5   1
                68.47          1.26        1.3703   -2   2   5
                68.65          1.45        1.3672   -5   1   1
                69.68          1.90        1.3494   -5   2   3
                71.63          1.41        1.3175    4   2   1
                71.88          2.21        1.3135   -2   4   4
                72.40         12.55        1.3054   -4   4   2
                72.53          2.47        1.3034   -5   2   1
                74.34          1.71        1.2760    2   5   1
                74.78          1.37        1.2695   -2   5   3
                77.32          1.62        1.2341    3   1   3
                77.81          2.47        1.2275   -1   3   5
                77.99          1.11        1.2252    3   5   0
                78.48          1.85        1.2187   -3   5   3
                78.82          2.40        1.2143   -5   3   1
                80.29          1.02        1.1957   -5   2   5
                82.52          4.59        1.1690    2   2   4
                84.03          1.09        1.1517    1   5   3
                84.41          1.60        1.1475   -1   5   4
                84.75          1.29        1.1439    5   1   1
                88.37          1.11        1.1061   -2   6   3
                88.41          1.68        1.1057    5   2   1
================================================================================
       XPOW Copyright 1993 Bob Downs, Ranjini Swaminathan and Kurt Bartelmehs
  For reference, see Downs et al. (1993) American Mineralogist 78, 1104-1107.
