Repository: bjzgcai/Phase_identification_refinement

# Data Directory

This directory is the expected local location for external data. The public repository does not redistribute the full datasets.

## Included

```text
Exp_data/             RRUFF experimental spectra and matching *_CIF.txt files, external
MP_data/              MP-derived reference spectra / CIF text files, external
mp_spacegroup.json    MP metadata and CIF strings, external and ignored by Git
entries_dict.json     label-to-mp-id mapping, external and ignored by Git
match.txt             RRUFF-to-MP strict matching pairs, if permitted
```

File: data/Exp_data/R070384_CIF.txt
      Rosiaite
Diffraction data computed using the structure from the paper listed below, 
along with the cell parameters refined from single crystal data of R070384
      Basso R, Lucchetti G, Zefiro L, Palenzona A
      European Journal of Mineralogy 8 (1996) 487-492
      Rosiaite, PbSb2O6, a new mineral from the Cetine mine, Siena, Italy
      Locality: Cetine mine, Siena, Italy

      CELL PARAMETERS:   5.3100  5.3100  5.3870   90.000   90.000  120.000
      SPACE GROUP: P-31m     

           ATOM        X         Y         Z     OCCUPANCY  ISO(B)
            Pb     0.00000   0.00000   0.00000     1.000     1.330
            Sb     0.33333   0.66667   0.50000     1.000     0.950
            O      0.37700   0.00000   0.29650     1.000     1.360

            BOUNDS ON TWO THETA:    0.0  90.0
            LIMITS IMPOSED ON THE INDICES ARE:  +/-  4 +/-  4 +/-  4
            MAX. ABS. INTENSITY / VOLUME**2:      366.5960325    
            The INTENSITY cut off value is   1.00

               2-THETA      INTENSITY    D-SPACING   H   K   L
                16.46          2.66        5.3870    0   0   1
                19.30          3.58        4.5986    1   0   0
                25.47        100.00        3.4975    1   0   1
                33.26          9.90        2.6935    0   0   2
                33.76         34.62        2.6550    1   1   0
                37.78          1.59        2.3815    1   1   1
                38.74          2.55        2.3242    1   0   2
                39.18          1.88        2.2993    2   0   0
                42.76         21.60        2.1147    2   0   1
                48.12         14.59        1.8908    2  -1   2
                48.12         20.09        1.8908    1   1   2
                54.89          9.67        1.6727    1   0   3
                55.56          8.29        1.6541    3  -1   1
                55.56         11.50        1.6541    2   1   1
                60.39          8.97        1.5329    3   0   0
                66.01          6.10        1.4152    2   0   3
                69.84          1.58        1.3468    0   0   4
                70.71          6.51        1.3322    3   0   2
                71.00          3.60        1.3275    2   2   0
                76.24          3.63        1.2489    3  -1   3
                76.24          3.03        1.2489    2   1   3
                76.80          4.06        1.2411    4  -1   1
                76.80          2.77        1.2411    3   1   1
                79.86          3.16        1.2011    2  -1   4
                79.86          2.03        1.2011    1   1   4
                80.70          3.12        1.1907    4  -2   2
                80.70          2.55        1.1907    2   2   2
                86.58          2.35        1.1243    4   0   1
================================================================================
       XPOW Copyright 1993 Bob Downs, Ranjini Swaminathan and Kurt Bartelmehs
  For reference, see Downs et al. (1993) American Mineralogist 78, 1104-1107.

File: data/Exp_data/R070401_CIF.txt
      Clinobisvanite
Diffraction data computed using the structure from the paper listed below, 
along with the cell parameters refined from single crystal data of R070401
      Sleight A W, Chen H-Y, Ferretti A, Cox D E
      Materials Research Bulletin 14 (1979) 1571-1581
      Crystal growth and structure of BiVO4
      Locality: synthetic
      Sample: T = 566 K
      _database_code_amcsd 0014281

      CELL PARAMETERS:   5.1370  5.1360 11.6930   90.000   90.000   90.270
      ALTERNATE SETTING FOR SPACE GROUP: I4_1/a    

           ATOM        X         Y         Z     OCCUPANCY  ISO(B)
            Bi     0.00000   0.25000   0.62500     1.000     1.430
            V      0.00000   0.25000   0.12500     1.000     0.300
            O      0.13750   0.49850   0.20340     1.000     1.670

            BOUNDS ON TWO THETA:    5.0  90.0
            LIMITS IMPOSED ON THE INDICES ARE:  +/-  4 +/-  4 +/- 10
            MAX. ABS. INTENSITY / VOLUME**2:      155.6314272    
            The INTENSITY cut off value is   1.00

               2-THETA      INTENSITY    D-SPACING   H   K   L
                18.87         42.86        4.7031    1   0   1
                18.87         42.84        4.7023    0   1   1
                28.75         25.00        3.1050    1   0   3
                28.89        100.00        3.0904    1  -1   2
                28.99         99.08        3.0799    1   1   2
                30.58         34.39        2.9232    0   0   4
                34.94         42.90        2.5680    2   0   0
                39.54          1.20        2.2794    1  -1   4
                39.61          1.19        2.2752    1   1   4
                39.92          4.37        2.2582    2  -1   1
                39.93         12.51        2.2580   -1   2   1
                40.07         12.36        2.2501    2   1   1
                40.08          4.33        2.2498    1   2   1
                42.47         16.51        2.1284    1   0   5
                45.78          8.02        1.9818    2  -1   3
                45.79          4.35        1.9817   -1   2   3
                45.92          4.31        1.9763    2   1   3
                45.92          7.94        1.9761    1   2   3
                47.10         52.77        1.9295    2   0   4
                50.11         10.44        1.8203   -2   2   0
                50.37         10.27        1.8117    2   2   0
                53.32         15.85        1.7181    1  -1   6
                53.38         15.79        1.7163    1   1   6
                54.13          6.22        1.6942    3   0   1
                56.06          1.83        1.6404    2  -1   5
                56.07          1.65        1.6403   -1   2   5
                56.18          1.64        1.6372    2   1   5
                56.18          1.82        1.6371    1   2   5
                58.06          5.56        1.5886    1   0   7
                58.91          5.40        1.5677    3   0   3
                58.93         12.88        1.5672    3  -1   2
                58.94          9.73        1.5670   -1   3   2
                59.10          9.64        1.5631    3   1   2
                59.11         12.74        1.5628    1   3   2
                59.86         10.44        1.5452    2  -2   4
                60.08         10.30        1.5400    2   2   4
                63.67          3.26        1.4616    0   0   8
                65.91          1.83        1.4171   -2   3   1
                66.23          1.80        1.4112    3   2   1
                67.84          1.69        1.3816    3   0   5
                69.54          1.09        1.3519    2  -1   7
                69.64          1.08        1.3501    1   2   7
                70.20          1.10        1.3406    3  -2   3
                70.52          1.08        1.3354    2   3   3
                73.80          5.21        1.2840    4   0   0
                74.73         11.30        1.2703    2   0   8
                75.48          1.53        1.2596    1   0   9
                76.24          3.73        1.2488    3  -1   6
                76.25          5.68        1.2487   -1   3   6
                76.39          5.64        1.2467    3   1   6
                76.40          3.70        1.2466    1   3   6
                78.49          1.07        1.2186    3  -2   5
                78.79          1.06        1.2147    2   3   5
                80.29          1.03        1.1957    3   0   7
                80.90          3.85        1.1882    3  -3   2
                81.35          3.78        1.1829    3   3   2
                81.94          7.35        1.1758    4   0   4
                84.12          1.93        1.1508   -4   2   0
                84.13          1.91        1.1506   -2   4   0
                84.51          1.89        1.1465    4   2   0
                84.52          1.90        1.1463    2   4   0
                85.13          3.18        1.1397    2  -2   8
                85.33          3.16        1.1376    2   2   8
                87.70          6.07        1.1128    1   1  10
================================================================================
       XPOW Copyright 1993 Bob Downs, Ranjini Swaminathan and Kurt Bartelmehs
  For reference, see Downs et al. (1993) American Mineralogist 78, 1104-1107.

File: data/Exp_data/R070404_CIF.txt
      Crednerite
Diffraction data computed using the structure from the paper listed below, 
along with the cell parameters refined from single crystal data of R070404
      Topfer J, Trari M, Gravereau P, Chaminade J P, Doumerc J P
      Zeitschrift fur Kristallographie 210 (1995) 184-187
      Crystal growth and reinvestigation of the crystal structure of crednerite, CuMnO2
      Locality: synthetic

      CELL PARAMETERS:   5.5620  2.8820  5.8900   90.000  104.400   90.000
      SPACE GROUP: C2/m      

           ATOM        X         Y         Z     OCCUPANCY  ISO(B)
            Cu     0.00000   0.50000   0.50000     1.000     0.861
            Mn     0.00000   0.00000   0.00000     0.960     0.403
            Cu     0.00000   0.00000   0.00000     0.040     0.403
            O      0.40700   0.00000   0.17890     1.000     0.505

            BOUNDS ON TWO THETA:    0.0  90.0
            LIMITS IMPOSED ON THE INDICES ARE:  +/-  4 +/-  2 +/-  5
            MAX. ABS. INTENSITY / VOLUME**2:      59.69199171    
            The INTENSITY cut off value is   1.00

               2-THETA      INTENSITY    D-SPACING   H   K   L
                31.36         51.46        2.8525    0   0   2
                33.06          4.73        2.7098   -2   0   1
                33.26         77.57        2.6936    2   0   0
                35.32         10.54        2.5412    1   1   0
                37.00        100.00        2.4297   -1   1   1
                39.91         20.98        2.2588   -2   0   2
                40.52         43.07        2.2263    1   1   1
                44.90          1.07        2.0187   -1   1   2
                47.83          2.23        1.9017    0   0   3
                52.18         19.12        1.7529    2   0   2
                56.98         30.46        1.6162   -1   1   3
                59.37         29.13        1.5567   -3   1   1
                64.56         21.10        1.4435    1   1   3
                64.69         10.71        1.4410    0   2   0
                65.44          6.29        1.4262    0   0   4
                66.06          9.26        1.4143   -2   0   4
                66.79          8.75        1.4006    3   1   1
                69.36          5.31        1.3549   -4   0   2
                69.84          3.98        1.3468    4   0   0
                70.57          8.83        1.3347   -3   1   3
                73.65          6.85        1.2862    0   2   2
                74.71         10.10        1.2706    2   2   0
                78.78          4.65        1.2148   -2   2   2
                84.38          1.87        1.1479    2   0   4
                86.09          3.77        1.1294   -4   0   4
                87.44          3.78        1.1155    4   0   2
                87.67          6.25        1.1131    2   2   2
================================================================================
       XPOW Copyright 1993 Bob Downs, Ranjini Swaminathan and Kurt Bartelmehs
  For reference, see Downs et al. (1993) American Mineralogist 78, 1104-1107.

File: data/Exp_data/R070463_CIF.txt
      Silver
      Diffraction data computed using the structure from the paper listed below, 
      along with the cell parameters refined from the powder pattern of R070463
      Wyckoff R W G
      Crystal Structures 1 (1963) 7-83
      Second edition. Interscience Publishers, New York, New York
      Cubic closest packed, ccp, structure
      _database_code_amcsd 0011135

      CELL PARAMETERS:   4.0940  4.0940  4.0940   90.000   90.000   90.000
      SPACE GROUP: Fm3m      

           ATOM        X         Y         Z     OCCUPANCY  ISO(B)
            Ag     0.00000   0.00000   0.00000     1.000     1.000

            BOUNDS ON TWO THETA:    5.0  90.0
            LIMITS IMPOSED ON THE INDICES ARE:  +/-  3 +/-  3 +/-  3
            MAX. ABS. INTENSITY / VOLUME**2:      561.9323816    
            The INTENSITY cut off value is   1.00

               2-THETA      INTENSITY    D-SPACING   H   K   L
                38.07        100.00        2.3637    1   1   1
                44.25         46.80        2.0470    2   0   0
                64.36         25.65        1.4474    2   2   0
                77.30         27.22        1.2344    3   1   1
                81.43          7.70        1.1818    2   2   2
================================================================================
       XPOW Copyright 1993 Bob Downs, Ranjini Swaminathan and Kurt Bartelmehs
  For reference, see Downs et al. (1993) American Mineralogist 78, 1104-1107.

File: data/Exp_data/R070482_CIF.txt
      Ziesite
Diffraction data computed using the structure from the paper listed below, 
along with the cell parameters refined from single crystal data of R070482
      Hughes J M, Brown M A
      Neues Jahrbuch fur Mineralogie, Monatshefte 1989 (1989) 41-47
      The crystal structure of ziesite, beta-Cu2V2O7, a thortveitite-type
      structure with a non-linear X-O-X inter-tetrahedral bond
      Locality: synthetic

      CELL PARAMETERS:   7.6970  8.0370 10.1070   90.000  110.330   90.000
      SPACE GROUP: C2/c      

           ATOM        X         Y         Z     OCCUPANCY  ISO(B)
            Cu     0.30976   0.07364   0.51407     1.000     0.862
            V      0.22457  -0.22252   0.28724     1.000     0.710
            O      0.00000   0.13670   0.75000     1.000     1.790
            O      0.26470  -0.09700   0.63300     1.000     1.730
            O      0.37680  -0.08880   0.39650     1.000     0.980
            O      0.23520   0.75170   0.87080     1.000     1.110

            BOUNDS ON TWO THETA:    0.0  90.0
            LIMITS IMPOSED ON THE INDICES ARE:  +/-  6 +/-  7 +/-  8
            MAX. ABS. INTENSITY / VOLUME**2:      31.92675338    
            The INTENSITY cut off value is   1.00

               2-THETA      INTENSITY    D-SPACING   H   K   L
                16.51         26.21        5.3700    1   1   0
                16.74          1.96        5.2960   -1   1   1
                18.73          2.65        4.7387    0   0   2
                21.02         13.06        4.2269    1   1   1
                21.57          8.75        4.1206   -1   1   2
                22.12          1.26        4.0185    0   2   0
                24.05         10.48        3.6997    0   2   1
                24.67        100.00        3.6088    2   0   0
                25.30          1.79        3.5205   -2   0   2
                28.15         15.94        3.1698    1   1   2
                28.85         53.01        3.0949   -1   1   3
                29.14         63.17        3.0649    0   2   2
                32.22          4.03        2.7785   -2   2   1
                33.37          3.43        2.6850    2   2   0
                33.85         18.66        2.6480   -2   2   2
                35.86         12.54        2.5039   -1   3   1
                36.54          5.46        2.4592    1   1   3
                37.09          2.73        2.4242    2   2   1
                37.27          4.36        2.4124   -3   1   2
                37.48          2.04        2.3997   -2   0   4
                37.96          7.46        2.3705   -2   2   3
                37.98          6.41        2.3694    0   0   4
                38.16          4.29        2.3582    1   3   1
                38.48          1.04        2.3392   -1   3   2
                39.08         17.40        2.3048    3   1   0
                40.02         11.86        2.2529   -3   1   3
                42.79         16.91        2.1135    2   2   2
                43.22         14.48        2.0931   -1   3   3
                43.38          1.23        2.0858    3   1   1
                43.95          2.50        2.0603   -2   2   4
                44.81          1.60        2.0224   -3   1   4
                45.67          1.55        1.9864    1   1   4
                46.18          1.46        1.9656    0   4   1
                46.50          1.05        1.9528   -1   1   5
                48.99          3.70        1.8595    1   3   3
                49.26          4.00        1.8498    0   4   2
                49.31          5.53        1.8482   -3   3   1
                49.39          9.96        1.8451    3   1   2
                49.60          1.30        1.8379   -1   3   4
                49.94          2.23        1.8262    2   2   3
                50.59          3.10        1.8044    4   0   0
                51.21          1.49        1.7840   -3   1   5
                51.30          5.67        1.7809   -2   4   1
                52.10          1.51        1.7555    2   4   0
                52.43          2.18        1.7450   -2   4   2
                52.77          1.00        1.7346   -4   2   2
                53.10          1.42        1.7247    2   0   4
                53.39          3.39        1.7161   -4   2   1
                53.45          2.77        1.7143    0   2   5
                54.05          8.93        1.6967   -4   2   3
                54.09          2.97        1.6954    0   4   3
                54.74          5.08        1.6767   -2   0   6
                55.85          2.78        1.6461    4   2   0
                57.24         17.35        1.6094   -1   3   5
                58.86          2.19        1.5690   -3   1   6
                58.94          2.36        1.5671   -1   5   1
                59.13          3.63        1.5624    2   4   2
                59.76          1.23        1.5474   -2   2   6
                60.01          2.91        1.5415    4   2   1
                60.54          1.34        1.5294    1   5   1
                60.96          2.41        1.5198    4   0   2
                61.36          9.03        1.5109   -3   3   5
                61.38          2.32        1.5104   -5   1   2
                61.76          1.43        1.5021   -5   1   3
                61.84          1.04        1.5003   -4   2   5
                62.72          1.57        1.4813   -5   1   1
                63.26          1.09        1.4701    0   2   6
                63.37          1.30        1.4678   -4   0   6
                63.84          1.72        1.4581   -5   1   4
                63.89          1.36        1.4570    1   5   2
                64.26          2.83        1.4495   -1   5   3
                64.99          4.52        1.4350    2   4   3
                65.14          7.32        1.4320    1   3   5
                65.19          2.44        1.4311    3   1   4
                65.68          1.17        1.4215    4   2   2
                65.72          1.24        1.4208    5   1   0
                66.74          3.83        1.4015   -1   1   7
                67.45          3.43        1.3886    2   2   5
                67.53          1.66        1.3871   -5   1   5
                67.58          2.09        1.3861   -3   1   7
                67.94          5.09        1.3797   -4   4   1
                68.51          2.49        1.3695   -4   4   3
                68.79          1.36        1.3647    1   5   3
                70.27          3.55        1.3395    0   6   0
                70.45          2.53        1.3365    3   5   0
                71.08          1.83        1.3262   -3   5   3
                72.72          3.44        1.3003   -5   1   6
                74.47          1.38        1.2741   -3   5   4
                75.74          3.24        1.2558    2   6   0
                76.26          1.90        1.2485    5   1   2
                76.41          1.21        1.2465   -5   3   5
                76.95          1.75        1.2391    1   1   7
                77.92          1.32        1.2260    3   5   2
                77.94          1.69        1.2258    2   6   1
                79.55          1.33        1.2050   -2   2   8
                85.61          1.87        1.1345    4   4   3
                89.13          1.16        1.0987    1   1   8
================================================================================
       XPOW Copyright 1993 Bob Downs, Ranjini Swaminathan and Kurt Bartelmehs
  For reference, see Downs et al. (1993) American Mineralogist 78, 1104-1107.

File: data/Exp_data/R070497_CIF.txt
      Zinc
Diffraction data computed using the structure from the paper listed below,
along with the cell parameters refined from the powder pattern of R070497
      Wyckoff R W G
      Crystal Structures 1 (1963) 7-83
      Second edition. Interscience Publishers, New York, New York
      Hexagonal closest packed, hcp, structure

      CELL PARAMETERS:   2.670142   2.670142   4.955198   90.00000   90.00000   120.0000
      SPACE GROUP: P6_3/mmc

           ATOM        X         Y         Z     OCCUPANCY  ISO(B)
            Zn     0.33333   0.66667   0.25000     1.000     0.700

            BOUNDS ON TWO THETA:    2.0  60.0
            LIMITS IMPOSED ON THE INDICES ARE:  +/-  3 +/-  3 +/-  6
            MAX. ABS. INTENSITY / VOLUME**2:      1246.063206
            The INTENSITY cut off value is   1.00

               2-THETA      INTENSITY    D-SPACING   H   K   L
                16.49         36.02        2.4776    0   0   2
                17.68         22.22        2.3124    1   0   0
                19.52        100.00        2.0955    1   0   1
                24.25         16.91        1.6905    1   0   2
                30.63         22.09        1.3441    1   0   3
                30.84         14.34        1.3351    1   1   0
                33.30          3.54        1.2388    0   0   4
                35.16         16.97        1.1753    1   1   2
                35.76          1.98        1.1562    2   0   0
                36.75         10.55        1.1260    2   0   1
                37.94          3.07        1.0920    1   0   4
                39.60          2.53        1.0477    2   0   2
                44.01          4.67        0.9472    2   0   3
                45.86          3.83        0.9109    1   0   5
                46.01          5.02        0.9081    1   1   4
                47.91          1.03        0.8740    2   1   0
                48.70          5.68        0.8607    2   1   1
                51.00          1.50        0.8242    2   1   2
                54.69          3.13        0.7725    2   1   3
                54.82          1.03        0.7708    3   0   0
                56.27          1.35        0.7525    2   0   5
                57.64          1.58        0.7360    3   0   2
                57.64          1.58        0.7360    3   0   2
       XPOW Copyright 1993 Bob Downs, Ranjini Swaminathan and Kurt Bartelmehs
  For reference, see Downs et al. (1993) American Mineralogist 78, 1104-1107.

File: data/Exp_data/R070533_CIF.txt
      Bismuthinite
Diffraction data computed using the structure from the paper listed below, 
along with the cell parameters refined from single crystal data of R070533
      Kyono A, Kimata M
      American Mineralogist 89 (2004) 932-940
      Structural variations induced by difference of the inert pair effect
      in the stibnite-bismuthinite solid solution series (Sb,Bi)2S3
      Sample: Sb0.387Bi1.613S3

      CELL PARAMETERS:  11.3020  3.9740 11.1500   90.000   90.000   90.000
      SPACE GROUP: Pnma      

           ATOM        X         Y         Z     OCCUPANCY  ISO(B)
            Sb     0.48158   0.25000   0.32569     0.178     1.710
            Bi     0.48158   0.25000   0.32569     0.822     1.710
            Sb     0.34232   0.75000   0.03411     0.210     1.820
            Bi     0.34232   0.75000   0.03411     0.790     1.820
            S      0.28500   0.25000   0.19390     1.000     1.300
            S      0.54950   0.75000   0.12870     1.000     1.370
            S      0.37560   0.75000   0.44150     1.000     1.600

            BOUNDS ON TWO THETA:    0.0  90.0
            LIMITS IMPOSED ON THE INDICES ARE:  +/- 10 +/-  3 +/- 10
            MAX. ABS. INTENSITY / VOLUME**2:      77.05259281    
            The INTENSITY cut off value is   1.00

               2-THETA      INTENSITY    D-SPACING   H   K   L
                11.15          2.98        7.9374    1   0   1
                15.68         29.07        5.6510    2   0   0
                15.90          8.11        5.5750    0   0   2
                17.59         30.04        5.0406    2   0   1
                17.74          6.71        4.9998    1   0   2
                22.40         50.35        3.9687    2   0   2
                23.77         29.08        3.7433    0   1   1
                24.95         89.77        3.5691    3   0   1
                25.06         47.81        3.5535    1   1   1
                25.22         82.53        3.5307    1   0   3
                27.44         21.11        3.2507    2   1   0
                28.60         12.01        3.1215    3   0   2
                28.60         39.82        3.1208    2   1   1
                28.70        100.00        3.1110    1   1   2
                28.75         13.09        3.1052    2   0   3
                31.87         82.44        2.8082    2   1   2
                33.00         33.90        2.7145    0   1   3
                33.10          5.52        2.7064    1   0   4
                33.75          1.23        2.6554    3   1   1
                33.88          1.35        2.6458    3   0   3
                33.96         24.09        2.6394    1   1   3
                35.62         41.20        2.5203    4   0   2
                35.92         12.17        2.4999    2   0   4
                36.61         15.98        2.4548    3   1   2
                39.12         24.58        2.3028    4   1   0
                39.98         36.44        2.2552    4   1   1
                40.09          4.57        2.2493    4   0   3
                40.25          3.55        2.2408    3   0   4
                40.32         12.53        2.2369    1   1   4
                40.98          2.23        2.2023    3   1   3
                41.26          3.14        2.1878    1   0   5
                42.47          6.25        2.1284    4   1   2
                42.73         15.42        2.1160    2   1   4
                43.19          9.90        2.0948    5   0   2
                43.63          8.79        2.0743    2   0   5
                45.66         32.65        1.9870    0   2   0
                45.72          6.46        1.9844    4   0   4
                46.39          2.20        1.9575    4   1   3
                46.53         52.33        1.9519    3   1   4
                46.71         26.66        1.9447    0   1   5
                46.96          9.88        1.9350    5   1   1
                47.05          8.51        1.9313    5   0   3
                47.37         16.04        1.9190    3   0   5
                47.44          2.64        1.9166    1   1   5
                48.32         11.32        1.8837    6   0   0
                48.57          2.82        1.8745    2   2   0
                49.02          6.56        1.8583    0   0   6
                49.05          1.93        1.8573    6   0   1
                49.17          9.76        1.8531    5   1   2
                49.30          3.34        1.8486    2   2   1
                49.72          5.78        1.8337    1   0   6
                51.19          1.30        1.7846    6   0   2
                51.43          9.48        1.7768    2   2   2
                51.79          4.10        1.7653    2   0   6
                52.26          4.39        1.7505    4   0   5
                52.70         14.94        1.7370    5   1   3
                52.73         20.12        1.7361    3   2   1
                52.87         19.22        1.7316    1   2   3
                52.99          3.95        1.7281    3   1   5
                53.86         12.64        1.7021    6   1   0
                54.54          2.76        1.6826    6   1   1
                54.62          2.15        1.6802    6   0   3
                54.76          2.87        1.6762    3   2   2
                54.85          3.46        1.6737    2   2   3
                55.16          3.07        1.6650    1   1   6
                57.38          1.27        1.6060    5   1   4
                57.54          2.09        1.6017    1   2   4
                59.22         15.30        1.5604    4   2   2
                59.42          4.55        1.5555    2   2   4
                59.54          2.93        1.5526    4   0   6
                59.76          3.13        1.5476    6   1   3
                60.21          2.73        1.5369    3   1   6
                60.38          7.01        1.5331    2   0   7
                62.35          2.03        1.4892    4   2   3
                62.47          1.62        1.4867    3   2   4
                62.66          6.12        1.4825    7   1   1
                62.74          7.62        1.4809    7   0   3
                63.22          1.48        1.4709    1   2   5
                64.43          2.22        1.4462    4   1   6
                64.50          4.37        1.4447    7   1   2
                64.66          4.92        1.4416    5   2   2
                64.79          2.06        1.4390    6   0   5
                64.96          1.77        1.4355    5   0   6
                65.00          4.29        1.4349    2   2   5
                65.23         10.52        1.4304    2   1   7
                66.60          3.44        1.4041    4   2   4
                66.74          1.37        1.4015    8   0   1
                66.98          4.46        1.3971    7   0   4
                67.16          1.61        1.3937    0   0   8
                67.65          4.75        1.3849    5   2   3
                67.74          1.14        1.3833    1   0   8
                67.90          8.95        1.3804    3   2   5
                68.66          6.51        1.3670    6   2   0
                69.22          3.86        1.3572    0   2   6
                69.24          1.15        1.3569    6   2   1
                69.47          9.42        1.3530    6   1   5
                69.79          3.43        1.3476    1   2   6
                71.29          2.10        1.3229    6   0   6
                71.36          1.39        1.3218    8   1   1
                71.49          2.60        1.3197    2   2   6
                71.88          2.78        1.3135    4   2   5
                72.10         12.91        1.3100    4   1   7
                72.32          1.81        1.3066    1   3   1
                72.33          5.66        1.3064    1   1   8
                73.09          6.11        1.2947    8   1   2
                73.87          1.44        1.2830    6   2   3
                73.99          1.99        1.2812    2   3   1
                74.03          4.61        1.2805    1   3   2
                75.69          4.49        1.2565    2   3   2
                75.79          1.84        1.2552    6   1   6
                76.31          2.60        1.2479    9   0   1
                76.32          1.94        1.2478    0   3   3
                76.72          2.43        1.2422    7   1   5
                76.86          1.50        1.2402    1   3   3
                77.51          1.38        1.2315    1   0   9
                78.12          2.22        1.2234    4   2   6
                78.43          1.17        1.2194    3   3   2
                78.86          5.33        1.2138    2   2   7
                79.85          3.10        1.2012    8   1   4
                80.00          2.08        1.1994    4   3   0
                80.55          3.24        1.1925    4   3   1
                80.71          1.59        1.1906    9   1   1
                80.77          1.14        1.1898    1   3   4
                80.97          6.14        1.1874    7   2   3
                81.06          2.41        1.1864    5   0   8
                81.36          3.62        1.1827    0   1   9
                81.85          1.79        1.1769    3   0   9
                82.39          1.54        1.1705    2   3   4
                82.82          1.72        1.1655    6   2   5
                82.84          3.10        1.1652    7   1   6
                82.99          1.45        1.1636    5   2   6
                84.62          1.18        1.1453    8   2   1
                84.65          1.60        1.1450    9   0   4
                84.84          3.92        1.1429    7   2   4
                85.01          1.43        1.1410    0   2   8
                85.07          6.34        1.1403    3   3   4
                85.20          3.21        1.1389    0   3   5
                85.39          1.19        1.1369    5   3   1
                85.40          1.60        1.1368    5   1   8
                87.03          1.32        1.1196    5   3   2
                88.21          1.26        1.1077   10   0   2
                88.87          2.01        1.1012    6   2   6
                88.97          2.42        1.1002    9   1   4
                89.77          2.30        1.0924    5   3   3
================================================================================
       XPOW Copyright 1993 Bob Downs, Ranjini Swaminathan and Kurt Bartelmehs
  For reference, see Downs et al. (1993) American Mineralogist 78, 1104-1107.

File: data/Exp_data/R070541_CIF.txt
      Ullmannite
Diffraction data computed using the structure from the paper listed below, 
along with the cell parameters refined from single crystal data of R070541
      Foecker A J, Jeitschko W
      Journal of Solid State Chemistry 162 (2001) 69-78
      The atomic order of the pnictogen and chalcogen atoms in equiatomic ternary
      compounds TPnCh (T = Ni, Pd; Pn = P, As, Sb; Ch = S, Se, Te)
      Locality: synthetic

      CELL PARAMETERS:   5.9320  5.9320  5.9320   90.000   90.000   90.000
      SPACE GROUP: P2_13     

           ATOM        X         Y         Z     OCCUPANCY  ISO(B)
            Ni     0.98123   0.98123   0.98123     1.000     0.517
            Sb     0.62674   0.62674   0.62674     1.000     0.515
            S      0.38118   0.38118   0.38118     1.000     0.553

            BOUNDS ON TWO THETA:    5.0  90.0
            LIMITS IMPOSED ON THE INDICES ARE:  +/-  5 +/-  5 +/-  5
            MAX. ABS. INTENSITY / VOLUME**2:      180.9478403    
            The INTENSITY cut off value is   1.00

               2-THETA      INTENSITY    D-SPACING   H   K   L
                21.18         23.96        4.1946    1   1   0
                26.02          9.40        3.4248    1   1   1
                30.13         16.22        2.9660    2   0   0
                33.79         33.22        2.6529    2   0   1
                33.79         66.78        2.6529    2   1   0
                37.12         55.81        2.4217    2   1   1
                43.13         10.91        2.0973    2   2   0
                48.53          6.53        1.8759    3   0   1
                51.07         46.81        1.7886    3   1   1
                53.51         11.22        1.7124    2   2   2
                55.88         13.14        1.6452    3   0   2
                55.88          3.90        1.6452    3   2   0
                58.19         14.53        1.5854    3   2   1
                58.19         13.62        1.5854    3   1   2
                62.64          3.96        1.4830    4   0   0
                66.92          3.82        1.3982    4   1   1
                66.92          3.06        1.3982    3   3   0
                69.01          1.04        1.3609    3   3   1
                71.07          1.69        1.3264    4   2   0
                71.07          1.69        1.3264    4   0   2
                73.10         13.31        1.2945    4   2   1
                73.10          2.64        1.2945    4   1   2
                75.12          5.17        1.2647    3   3   2
                79.09          2.31        1.2109    4   2   2
                83.01          2.55        1.1634    4   3   1
                83.01          2.59        1.1634    5   1   0
                83.01          1.51        1.1634    4   1   3
                84.95          8.31        1.1416    5   1   1
                84.95          2.67        1.1416    3   3   3
                88.83          8.09        1.1015    4   2   3
                88.83          4.14        1.1015    4   3   2
                88.83          4.15        1.1015    5   0   2
================================================================================
       XPOW Copyright 1993 Bob Downs, Ranjini Swaminathan and Kurt Bartelmehs
  For reference, see Downs et al. (1993) American Mineralogist 78, 1104-1107.
