Repository: bjzgcai/Phase_identification_refinement

# Data Directory

This directory is the expected local location for external data. The public repository does not redistribute the full datasets.

## Included

```text
Exp_data/             RRUFF experimental spectra and matching *_CIF.txt files, external
MP_data/              MP-derived reference spectra / CIF text files, external
mp_spacegroup.json    MP metadata and CIF strings, external and ignored by Git
entries_dict.json     label-to-mp-id mapping, external and ignored by Git
match.txt             RRUFF-to-MP strict matching pairs, if permitted
```

File: data/Exp_data/R070566_CIF.txt
      Pavonite
Diffraction data computed using the structure from the paper listed below,
along with the cell parameters refined from single crystal data of R070566
      Makovicky E, Mumme W G, Watts J A
      The Canadian Mineralogist 15 (1977) 339-348
      The crystal structure of synthetic pavonite, AgBi3S5, and
      the definition of the pavonite homologous series
      _database_code_amcsd 0005141

      CELL PARAMETERS:  13.3490  4.0521 16.3520   90.000   94.398   90.000
      SPACE GROUP: C2/m      

           ATOM        X         Y         Z     OCCUPANCY  ISO(B)
            Bi     0.23690   0.50000   0.11100     1.000     1.850
            Bi     0.47220   0.00000   0.21690     1.000     2.070
            Bi     0.21920   0.00000   0.38910     1.000     2.170
            Ag     0.00000   0.00000   0.00000     1.000     2.510
            Ag     0.00000   0.50000   0.50000     1.000     2.430
            S      0.36880   0.00000   0.05340     1.000     1.200
            S      0.09790   0.00000   0.14790     1.000     2.200
            S      0.33860   0.50000   0.26120     1.000     0.990
            S      0.07720   0.50000   0.36030     1.000     1.380
            S      0.34390   0.50000   0.46640     1.000     1.500

            BOUNDS ON TWO THETA:    5.0  90.0
            LIMITS IMPOSED ON THE INDICES ARE:  +/- 12 +/-  3 +/- 14
            MAX. ABS. INTENSITY / VOLUME**2:      98.75752763    
            The INTENSITY cut off value is   1.00

               2-THETA      INTENSITY    D-SPACING   H   K   L
                 5.42          8.03       16.3039    0   0   1
                13.30          6.53        6.6548    2   0   0
                13.98          1.16        6.3336   -2   0   1
                16.31          9.00        5.4346    0   0   3
                16.54         24.49        5.3605   -2   0   2
                17.84          1.95        4.9718    2   0   2
                20.29          1.62        4.3770   -2   0   3
                21.80          4.90        4.0760    0   0   4
                21.89         18.50        4.0596    2   0   3
                22.94         14.39        3.8764    1   1   0
                24.72         68.18        3.6010   -2   0   4
                25.22          9.10        3.5315   -1   1   2
                25.67         89.89        3.4708    1   1   2
                26.51         52.88        3.3629    2   0   4
                26.79         41.13        3.3274    4   0   0
                26.93          2.92        3.3103   -4   0   1
                27.35          3.71        3.2608    0   0   5
                27.77          9.06        3.2123    4   0   1
                27.97          9.96        3.1897   -1   1   3
                28.58          9.43        3.1231    1   1   3
                29.86         22.12        2.9920    3   1   0
                30.09         36.02        2.9702   -3   1   1
                30.40          3.36        2.9399   -4   0   3
                30.66          4.43        2.9162    3   1   1
                31.31        100.00        2.8570   -3   1   2
                31.46         19.41        2.8433    2   0   5
                31.49         16.40        2.8408   -1   1   4
                32.40         19.33        2.7629    3   1   2
                32.96          2.33        2.7173    0   0   6
                33.43          2.97        2.6802   -3   1   3
                34.69          5.79        2.5860   -2   0   6
                34.97          7.73        2.5656    3   1   3
                36.13          4.12        2.4859    4   0   4
                36.67          6.00        2.4508    2   0   6
                38.22          2.72        2.3545    3   1   4
                38.66          2.79        2.3291    0   0   7
                39.82          1.61        2.2636   -3   1   5
                40.02          6.04        2.2529   -2   0   7
                40.10         24.47        2.2488   -1   1   6
                40.99         13.38        2.2021    1   1   6
                41.25          5.04        2.1885   -4   0   6
                41.31          6.45        2.1857    5   1   1
                41.35          1.70        2.1833   -6   0   2
                42.03          4.88        2.1499    3   1   5
                42.81         13.88        2.1122    5   1   2
                42.83          6.78        2.1112   -6   0   3
                42.93          1.48        2.1069   -5   1   3
                43.83          1.99        2.0654   -3   1   6
                44.45          7.27        2.0380    0   0   8
                44.73         29.81        2.0261    0   2   0
                44.95         11.80        2.0164   -1   1   7
                45.00         16.40        2.0144   -6   0   4
                45.01         27.09        2.0142    5   1   3
                45.16         12.93        2.0077   -5   1   4
                45.33          7.16        2.0008    6   0   3
                45.90          8.48        1.9771    1   1   7
                46.28          7.56        1.9617    3   1   6
                47.66          2.94        1.9081    2   0   8
                48.00          8.78        1.8952   -5   1   5
                48.00          2.87        1.8952   -2   2   2
                48.18          4.53        1.8886    6   0   4
                48.26          3.79        1.8858   -3   1   7
                49.46          3.69        1.8429    4   0   7
                50.10          5.77        1.8207   -1   1   8
                50.33          3.27        1.8128    2   2   3
                50.70          4.43        1.8005   -4   0   8
                50.92          4.29        1.7935    3   1   7
                51.10          2.35        1.7875    1   1   8
                51.38          4.33        1.7782   -5   1   6
                51.58          1.85        1.7720    6   0   5
                51.77         15.10        1.7658   -2   2   4
                52.75         12.81        1.7354    2   2   4
                52.91         10.57        1.7305    4   2   0
                53.04          5.71        1.7264   -3   1   8
                53.11          9.52        1.7243   -7   1   1
                53.47          2.65        1.7137    4   2   1
                53.65          3.36        1.7083   -7   1   2
                54.58          1.43        1.6814    4   0   8
                54.93          2.22        1.6716   -6   0   7
                54.99          4.77        1.6698    5   1   6
                55.05          1.12        1.6683   -4   2   3
                55.05          1.83        1.6681   -8   0   1
                55.21          1.81        1.6637    8   0   0
                55.24          1.16        1.6629   -5   1   7
                55.31          2.02        1.6610    7   1   2
                55.51          1.43        1.6554   -1   1   9
                55.71          5.98        1.6500    2   2   5
                55.88          1.45        1.6452    3   1   8
                55.90          2.53        1.6449   -4   0   9
                55.99          7.87        1.6424    8   0   1
                56.44          2.65        1.6304    0   0  10
                56.60          1.08        1.6261   -8   0   3
                57.81          1.99        1.5949   -2   2   6
                58.80          1.79        1.5705    4   2   4
                58.91          1.71        1.5678   -7   1   5
                59.17          2.29        1.5615    2   2   6
                60.57          1.22        1.5286    0   2   7
                61.18          1.79        1.5150   -1   1  10
                61.37          2.11        1.5106   -4   0  10
                61.56          2.75        1.5065   -2   2   7
                62.47          2.46        1.4867   -4   2   6
                62.77          1.81        1.4804    7   1   5
                63.56          1.33        1.4638   -3   1  10
                63.66          3.38        1.4618   -6   2   3
                64.19          1.91        1.4510   -5   1   9
                64.41          1.27        1.4465    6   0   8
                64.90          3.67        1.4368    0   2   8
                65.32          8.51        1.4285   -6   2   4
                65.57          3.82        1.4236    6   2   3
                65.68          4.13        1.4216    4   0  10
                66.52          1.02        1.4057   -8   0   7
                66.74          3.86        1.4015    3   1  10
                67.14          1.62        1.3942   -4   0  11
                67.42          1.74        1.3891    2   2   8
                67.84          2.53        1.3815    6   2   4
                68.25          1.03        1.3742    1   1  11
                68.87          2.17        1.3633    4   2   7
                68.91          1.20        1.3627    5   1   9
                68.92          2.14        1.3625   -7   1   8
                69.28          1.20        1.3563   -3   1  11
                69.89          2.66        1.3459   -4   2   8
                69.95          1.07        1.3449   -9   1   4
                70.21          2.11        1.3405    7   1   7
                70.62          1.17        1.3338    6   2   5
                71.20          3.52        1.3243    1   3   2
                71.27          4.53        1.3233    9   1   3
                71.70          1.90        1.3163  -10   0   3
                71.93          5.14        1.3126   -9   1   5
                73.26          1.06        1.2921    3   3   0
                73.37          1.69        1.2904   -3   3   1
                73.44          1.49        1.2894   -6   2   7
                73.55          1.23        1.2878   -8   2   1
                73.68          1.20        1.2858    8   2   0
                74.02          5.45        1.2806   -3   3   2
                74.27          1.80        1.2770   -4   2   9
                74.35          5.52        1.2759    8   2   1
                74.43          2.01        1.2747   -9   1   6
                74.52          4.53        1.2733    1   1  12
                74.60          1.67        1.2722    7   1   8
                74.62          1.11        1.2718    3   3   2
                74.74          1.79        1.2702    0   2  10
                75.31          1.43        1.2619   -3   1  12
                79.08          1.60        1.2110   -4   2  10
                79.29          2.19        1.2083   -1   3   6
                79.41          2.23        1.2067    7   1   9
                79.76          1.27        1.2023    9   1   6
                79.88          1.29        1.2009    1   3   6
                81.12          1.42        1.1856    5   3   2
                81.81          1.07        1.1773    6   2   8
                82.61          1.30        1.1679   -1   3   7
                82.65          2.97        1.1674    5   3   3
                82.76          1.45        1.1662   -5   3   4
                82.97          2.92        1.1638   -7   1  11
                82.97          3.53        1.1637    4   2  10
                83.08          5.91        1.1625  -11   1   1
                83.09          2.52        1.1624   -2   0  14
                84.32          1.42        1.1486   -4   2  11
                84.67          1.57        1.1447    7   1  10
                84.84          1.07        1.1429   -5   3   5
                85.80          1.42        1.1325    2   0  14
                86.24          1.15        1.1278    5   1  12
                88.13          1.10        1.1085    1   1  14
                88.60          1.80        1.1038  -10   2   3
                88.79          1.40        1.1019   -7   3   1
================================================================================
       XPOW Copyright 1993 Bob Downs, Ranjini Swaminathan and Kurt Bartelmehs
  For reference, see Downs et al. (1993) American Mineralogist 78, 1104-1107.

File: data/Exp_data/R070582_CIF.txt
      Anatase
Diffraction data computed using the structure from the paper listed below, 
along with the cell parameters refined from single crystal data of R070582 
      Horn M, Schwerdtfeger C F, Meagher E P
      Zeitschrift fur Kristallographie 136 (1972) 273-281
      Refinement of the structure of anatase at several temperatures
      Sample: T = 25 C
      Locality: Legenbach quarry, Binnatal, Switzerland

      CELL PARAMETERS:   3.7900  3.7900  9.5500   90.000   90.000   90.000
      SPACE GROUP: I4_1/amd  

           ATOM        X         Y         Z     OCCUPANCY  ISO(B)
            Ti     0.00000   0.00000   0.00000     1.000     0.390
            O      0.00000   0.00000   0.20810     1.000     0.613

            BOUNDS ON TWO THETA:    5.0  90.0
            LIMITS IMPOSED ON THE INDICES ARE:  +/-  3 +/-  3 +/-  8
            MAX. ABS. INTENSITY / VOLUME**2:      59.24434815    
            The INTENSITY cut off value is   1.00

               2-THETA      INTENSITY    D-SPACING   H   K   L
                25.28        100.00        3.5227    1   0   1
                36.87          6.30        2.4376    1   0   3
                37.68         20.39        2.3875    0   0   4
                38.52          7.13        2.3370    1   1   2
                48.01         28.10        1.8950    2   0   0
                53.74         18.07        1.7056    1   0   5
                55.03         17.58        1.6689    2   1   1
                62.03          2.97        1.4961    2   1   3
                62.58         13.75        1.4843    2   0   4
                68.57          6.08        1.3685    1   1   6
                70.25          6.66        1.3400    2   2   0
                74.90         10.29        1.2677    2   1   5
                75.98          2.76        1.2524    3   0   1
                82.56          5.20        1.1685    2   2   4
                83.09          1.98        1.1624    3   1   2
================================================================================
       XPOW Copyright 1993 Bob Downs, Ranjini Swaminathan and Kurt Bartelmehs
  For reference, see Downs et al. (1993) American Mineralogist 78, 1104-1107.

File: data/Exp_data/R070592_CIF.txt
      Lollingite
Diffraction data computed using the structure from the paper listed below, 
along with the cell parameters refined from single crystal data of R070592
      Lutz H D, Jung M, Waschenbach G
      Zeitschrift fur Anorganische und Allgemeine Chemie 554 (1987) 87-91
      Kristallstrukturen des lollingits FeAs2 und des pyrits RuTe2
      Locality: synthetic

      CELL PARAMETERS:   5.2800  5.9730  2.8830   90.000   90.000   90.000
      SPACE GROUP: Pnnm      

           ATOM        X         Y         Z     OCCUPANCY  ISO(B)
            Fe     0.00000   0.00000   0.00000     1.000     0.453
            As     0.17600   0.36250   0.00000     1.000     0.500

            BOUNDS ON TWO THETA:    5.0  90.0
            LIMITS IMPOSED ON THE INDICES ARE:  +/-  4 +/-  5 +/-  2
            MAX. ABS. INTENSITY / VOLUME**2:      81.76051801    
            The INTENSITY cut off value is   1.00

               2-THETA      INTENSITY    D-SPACING   H   K   L
                22.47          3.67        3.9560    1   1   0
                29.92          4.97        2.9865    0   2   0
                33.96          3.08        2.6400    2   0   0
                34.50        100.00        2.5995    1   2   0
                34.55          9.04        2.5964    0   1   1
                35.48         82.02        2.5304    1   0   1
                37.24         38.37        2.4147    2   1   0
                38.64         85.72        2.3299    1   1   1
                45.88         12.33        1.9780    2   2   0
                47.07          9.64        1.9306    1   2   1
                48.89         26.22        1.8630    1   3   0
                49.22         52.12        1.8511    2   1   1
                54.34         33.39        1.6882    3   1   0
                56.14         44.00        1.6383    0   3   1
                56.41         36.39        1.6310    2   2   1
                58.02          4.65        1.5896    2   3   0
                59.04         10.93        1.5647    1   3   1
                61.75          8.33        1.5022    3   0   1
                62.16          3.65        1.4933    0   4   0
                64.66         17.28        1.4415    0   0   2
                64.89          1.40        1.4369    1   4   0
                70.12          7.51        1.3420    3   2   1
                71.55          3.13        1.3187    3   3   0
                72.76         10.90        1.2997    2   4   0
                73.47          6.57        1.2889    4   1   0
                75.40         17.81        1.2606    1   2   2
                77.05          7.95        1.2377    2   1   2
                79.36          1.54        1.2073    4   2   0
                81.18          1.13        1.1849    2   4   1
                81.87          5.15        1.1767    4   1   1
                82.85          2.36        1.1652    1   5   0
                82.87          3.41        1.1650    2   2   2
                85.10          8.66        1.1401    1   3   2
                87.62         13.52        1.1136    4   2   1
                88.62          3.91        1.1036    0   5   1
                88.97          1.83        1.1002    4   3   0
                89.37         14.01        1.0963    3   1   2
================================================================================
       XPOW Copyright 1993 Bob Downs, Ranjini Swaminathan and Kurt Bartelmehs
  For reference, see Downs et al. (1993) American Mineralogist 78, 1104-1107.

File: data/Exp_data/R070605_CIF.txt
      Plattnerite
Diffraction data computed using the structure from the paper listed below, 
along with the cell parameters refined from single crystal data of R070605 
      D'Antonio P, Santoro A
      Acta Crystallographica B36 (1980) 2394-2397
      Powder neutron diffraction study of chemically prepared B-lead dioxide
      Locality: synthetic

      CELL PARAMETERS:   4.9450  4.9450  3.3780   90.000   90.000   90.000
      SPACE GROUP: P4_2/mnm  

           ATOM        X         Y         Z     OCCUPANCY  ISO(B)
            Pb     0.00000   0.00000   0.00000     1.000     0.435
            O      0.30670   0.30670   0.00000     1.000     0.754

            BOUNDS ON TWO THETA:    5.0  90.0
            LIMITS IMPOSED ON THE INDICES ARE:  +/-  4 +/-  4 +/-  3
            MAX. ABS. INTENSITY / VOLUME**2:      506.8632491    
            The INTENSITY cut off value is   1.00

               2-THETA      INTENSITY    D-SPACING   H   K   L
                25.47        100.00        3.4966    1   1   0
                32.09         94.70        2.7893    1   0   1
                36.34         29.62        2.4725    2   0   0
                37.00          1.40        2.4295    1   1   1
                49.25         68.95        1.8502    2   1   1
                52.33         15.48        1.7483    2   2   0
                54.31          7.61        1.6890    0   0   2
                59.08         17.05        1.5637    3   1   0
                60.91         17.23        1.5209    1   1   2
                62.72         18.63        1.4814    3   0   1
                67.11         10.37        1.3947    2   0   2
                74.70         15.62        1.2708    3   2   1
                77.16          4.25        1.2363    4   0   0
                78.79          8.73        1.2147    2   2   2
                82.82          3.97        1.1655    3   3   0
                84.42         12.34        1.1475    3   1   2
                86.02         12.44        1.1302    4   1   1
                88.41          5.80        1.1057    4   2   0
                89.20          5.45        1.0979    1   0   3
================================================================================
       XPOW Copyright 1993 Bob Downs, Ranjini Swaminathan and Kurt Bartelmehs
  For reference, see Downs et al. (1993) American Mineralogist 78, 1104-1107.

File: data/Exp_data/R070617_CIF.txt
      Bismuthinite
Diffraction data computed using the structure from the paper listed below, 
along with the cell parameters refined from single crystal data of R070617
      Kyono A, Kimata M
      American Mineralogist 89 (2004) 932-940
      Structural variations induced by difference of the inert pair effect
      in the stibnite-bismuthinite solid solution series (Sb,Bi)2S3
      Sample: Sb.910Bi1.090S3

      CELL PARAMETERS:  11.2940  3.9750 11.1330   90.000   90.000   90.000
      SPACE GROUP: Pnma      

           ATOM        X         Y         Z     OCCUPANCY  ISO(B)
            Sb     0.47868   0.25000   0.32581     0.426     1.760
            Bi     0.47868   0.25000   0.32581     0.574     1.760
            Sb     0.34476   0.75000   0.03390     0.484     1.830
            Bi     0.34476   0.75000   0.03390     0.516     1.830
            S      0.28720   0.25000   0.19290     1.000     1.350
            S      0.54910   0.75000   0.12760     1.000     1.350
            S      0.37460   0.75000   0.44100     1.000     1.510

            BOUNDS ON TWO THETA:    5.0  90.0
            LIMITS IMPOSED ON THE INDICES ARE:  +/- 10 +/-  3 +/- 10
            MAX. ABS. INTENSITY / VOLUME**2:      61.70502226    
            The INTENSITY cut off value is   1.00

               2-THETA      INTENSITY    D-SPACING   H   K   L
                11.16          3.76        7.9285    1   0   1
                15.69         31.46        5.6470    2   0   0
                15.92          7.70        5.5665    0   0   2
                17.61         36.06        5.0362    2   0   1
                17.76          5.11        4.9930    1   0   2
                22.43         44.22        3.9643    2   0   2
                23.77         28.97        3.7435    0   1   1
                24.97         81.91        3.5663    3   0   1
                25.06         41.73        3.5534    1   1   1
                25.26         78.55        3.5256    1   0   3
                27.44         18.49        3.2505    2   1   0
                28.61         34.55        3.1202    2   1   1
                28.63         14.78        3.1184    3   0   2
                28.71        100.00        3.1098    1   1   2
                28.79         12.83        3.1013    2   0   3
                31.88         88.03        2.8069    2   1   2
                33.02         35.48        2.7126    0   1   3
                33.15          4.50        2.7024    1   0   4
                33.77          2.02        2.6545    3   1   1
                33.92          1.47        2.6428    3   0   3
                33.99         22.75        2.6376    1   1   3
                35.66         42.24        2.5181    4   0   2
                35.97         11.86        2.4965    2   0   4
                36.63         17.68        2.4535    3   1   2
                39.13         24.72        2.3019    4   1   0
                40.00         34.56        2.2542    4   1   1
                40.13          4.25        2.2470    4   0   3
                40.30          4.65        2.2380    3   0   4
                40.36         12.26        2.2348    1   1   4
                41.01          2.57        2.2008    3   1   3
                41.33          3.00        2.1846    1   0   5
                42.50          4.66        2.1272    4   1   2
                42.77         16.18        2.1141    2   1   4
                43.22         11.24        2.0930    5   0   2
                43.70          8.43        2.0714    2   0   5
                45.65         33.35        1.9875    0   2   0
                45.78          6.73        1.9821    4   0   4
                46.42          2.67        1.9561    4   1   3
                46.57         48.51        1.9502    3   1   4
                46.76         26.14        1.9426    0   1   5
                46.98          8.74        1.9340    5   1   1
                47.10          6.11        1.9295    5   0   3
                47.44         15.97        1.9165    3   0   5
                47.49          2.58        1.9145    1   1   5
                48.35          9.59        1.8823    6   0   0
                48.56          2.97        1.8748    2   2   0
                49.08          2.32        1.8560    6   0   1
                49.10          6.37        1.8555    0   0   6
                49.20          7.61        1.8520    5   1   2
                49.29          3.92        1.8487    2   2   1
                49.80          5.39        1.8310    1   0   6
                51.23          1.27        1.7831    6   0   2
                51.43          8.20        1.7767    2   2   2
                51.87          3.79        1.7628    2   0   6
                52.33          4.08        1.7484    4   0   5
                52.73         18.05        1.7361    3   2   1
                52.74         16.08        1.7358    5   1   3
                52.88         18.00        1.7313    1   2   3
                53.05          5.11        1.7263    3   1   5
                53.89         16.43        1.7012    6   1   0
                54.57          2.19        1.6817    6   1   1
                54.67          2.84        1.6787    6   0   3
                54.77          3.51        1.6760    3   2   2
                54.86          3.35        1.6734    2   2   3
                55.24          2.54        1.6630    1   1   6
                57.43          1.03        1.6046    5   1   4
                57.57          1.70        1.6011    1   2   4
                59.23         15.47        1.5601    4   2   2
                59.44          4.38        1.5549    2   2   4
                59.62          2.65        1.5506    4   0   6
                59.67          1.08        1.5496    7   0   2
                59.80          2.69        1.5465    6   1   3
                60.29          2.41        1.5352    3   1   6
                60.47          7.45        1.5309    2   0   7
                62.37          1.86        1.4887    4   2   3
                62.50          2.08        1.4861    3   2   4
                62.71          5.12        1.4817    7   1   1
                62.80          6.95        1.4796    7   0   3
                63.25          1.40        1.4701    1   2   5
                64.51          2.35        1.4446    4   1   6
                64.55          3.51        1.4438    7   1   2
                64.67          5.51        1.4412    5   2   2
                64.86          2.75        1.4375    6   0   5
                65.03          4.09        1.4341    2   2   5
                65.05          1.63        1.4338    5   0   6
                65.32          9.45        1.4286    2   1   7
                66.64          3.54        1.4035    4   2   4
                66.80          1.48        1.4005    8   0   1
                67.05          4.26        1.3959    7   0   4
                67.28          1.56        1.3916    0   0   8
                67.68          3.37        1.3844    5   2   3
                67.86          1.01        1.3812    1   0   8
                67.95          8.81        1.3796    3   2   5
                68.68          5.44        1.3667    6   2   0
                69.27          1.35        1.3565    6   2   1
                69.28          3.70        1.3563    0   2   6
                69.54          7.95        1.3518    6   1   5
                69.85          3.16        1.3466    1   2   6
                71.38          1.71        1.3214    6   0   6
                71.54          2.37        1.3188    2   2   6
                71.93          2.55        1.3127    4   2   5
                72.20         12.66        1.3085    4   1   7
                72.30          1.54        1.3069    1   3   1
                72.44          5.44        1.3047    1   1   8
                73.14          6.14        1.2939    8   1   2
                73.90          1.90        1.2825    6   2   3
                73.97          1.68        1.2814    2   3   1
                74.02          4.46        1.2807    1   3   2
                75.68          4.68        1.2567    2   3   2
                75.87          2.27        1.2539    6   1   6
                76.31          1.99        1.2478    0   3   3
                76.37          2.00        1.2470    9   0   1
                76.80          2.36        1.2412    7   1   5
                76.86          1.38        1.2403    1   3   3
                77.65          1.42        1.2296    1   0   9
                78.19          1.99        1.2226    4   2   6
                78.42          1.26        1.2195    3   3   2
                78.94          5.64        1.2128    2   2   7
                79.92          3.20        1.2003    8   1   4
                79.99          2.04        1.1995    4   3   0
                80.55          2.99        1.1926    4   3   1
                80.77          2.01        1.1898    9   1   1
                80.78          1.09        1.1897    1   3   4
                81.02          5.55        1.1869    7   2   3
                81.18          2.44        1.1848    5   0   8
                81.49          3.49        1.1811    0   1   9
                81.99          1.60        1.1752    3   0   9
                82.40          1.59        1.1704    2   3   4
                82.88          2.28        1.1648    6   2   5
                82.94          3.08        1.1641    7   1   6
                83.06          1.31        1.1628    5   2   6
                84.66          1.26        1.1448    8   2   1
                84.74          1.94        1.1440    9   0   4
                84.89          3.71        1.1423    7   2   4
                84.92          1.04        1.1420    8   1   5
                85.09          5.73        1.1402    3   3   4
                85.11          1.37        1.1400    0   2   8
                85.23          3.09        1.1386    0   3   5
                85.39          1.03        1.1369    5   3   1
                85.52          1.16        1.1354    5   1   8
                86.64          1.07        1.1236   10   0   1
                87.04          1.00        1.1195    5   3   2
                88.29          1.15        1.1068   10   0   2
                88.95          1.62        1.1004    6   2   6
                89.05          1.51        1.0994    9   1   4
                89.79          2.41        1.0923    5   3   3
================================================================================
       XPOW Copyright 1993 Bob Downs, Ranjini Swaminathan and Kurt Bartelmehs
  For reference, see Downs et al. (1993) American Mineralogist 78, 1104-1107.

File: data/Exp_data/R070645_CIF.txt
      Triplite
Diffraction data computed using the structure from the paper listed below, 
along with the cell parameters refined from single crystal data of R070645 
      Rea J R, Kostiner E
      Acta Crystallographica B28 (1972) 2525-2529
      The crystal structure of manganese fluorophosphate, Mn2(PO4)F
      Locality: synthetic

      CELL PARAMETERS:  13.4950  6.5170 10.1310   90.000  120.070   90.000
      SPACE GROUP: C2/c      

           ATOM        X         Y         Z     OCCUPANCY  ISO(B)
            Mn     0.05582   0.26660   0.99515     1.000     0.677
            Mn     0.34421   0.39570   0.64860     1.000     0.589
            P      0.17571   0.40582   0.80601     1.000     0.382
            O      0.30690   0.08160   0.58280     1.000     0.735
            O      0.21010   0.14410   0.18800     1.000     0.780
            O      0.41570   0.03670   0.35820     1.000     0.743
            O      0.36770   0.28260   0.14510     1.000     0.674
            F      0.01400   0.09700   0.39180     1.000     1.234

            BOUNDS ON TWO THETA:    5.0  90.0
            LIMITS IMPOSED ON THE INDICES ARE:  +/- 10 +/-  5 +/-  8
            MAX. ABS. INTENSITY / VOLUME**2:      14.23632286    
            The INTENSITY cut off value is   1.00

               2-THETA      INTENSITY    D-SPACING   H   K   L
                15.57          3.77        5.6909    1   1   0
                16.37          1.62        5.4154   -1   1   1
                18.23          1.07        4.8670   -2   0   2
                20.58          8.70        4.3164    1   1   1
                22.37          4.75        3.9734   -1   1   2
                24.07         46.40        3.6966   -3   1   1
                25.64         24.89        3.4743   -3   1   2
                26.90         71.15        3.3141   -4   0   2
                27.37          1.90        3.2585    0   2   0
                28.58          1.28        3.1237    1   1   2
                29.24         91.61        3.0544    0   2   1
                30.62          6.02        2.9197    4   0   0
                30.78         49.99        2.9046   -3   1   3
                31.05        100.00        2.8806    2   0   2
                31.44         15.58        2.8455    2   2   0
                32.52         11.63        2.7534    3   1   1
                33.08         10.89        2.7077   -2   2   2
                34.29         23.73        2.6152    0   2   2
                35.47         18.32        2.5311    2   2   1
                35.83         15.79        2.5064   -2   0   4
                36.04          2.03        2.4922   -5   1   2
                37.17          7.16        2.4189   -5   1   1
                37.86          2.02        2.3761   -5   1   3
                37.89          2.79        2.3748    1   1   3
                38.21          6.74        2.3555   -3   1   4
                38.76          5.74        2.3235   -4   2   2
                38.77          2.21        2.3228   -4   2   1
                40.18          3.11        2.2443   -6   0   2
                40.32          2.65        2.2368   -1   1   4
                40.37          9.98        2.2345    3   1   2
                41.18          3.06        2.1919    0   0   4
                41.49         15.01        2.1763   -4   2   3
                41.86          7.09        2.1582    2   2   2
                42.32          1.21        2.1357    1   3   0
                42.32          5.40        2.1357   -5   1   4
                42.64         24.59        2.1202   -1   3   1
                44.11         23.20        2.0532   -6   0   4
                44.58          2.34        2.0326    1   3   1
                45.12          1.77        2.0095    4   0   2
                45.51          2.20        1.9932   -1   3   2
                45.67          5.05        1.9867   -2   2   4
                46.44          5.19        1.9554   -3   3   1
                46.58          1.44        1.9498   -4   2   4
                46.66          5.41        1.9465    6   0   0
                47.04          1.58        1.9318   -3   1   5
                47.12         17.94        1.9289    5   1   1
                47.96          3.18        1.8970    3   3   0
                47.98          2.64        1.8960    1   1   4
                48.82          9.71        1.8654   -5   1   5
                49.45          1.31        1.8432   -7   1   3
                49.48          5.28        1.8421    3   1   3
                49.87          2.09        1.8287   -6   2   3
                49.89         12.73        1.8278    2   2   3
                50.16         11.36        1.8187    0   2   4
                50.57          2.28        1.8049   -1   3   3
                50.59          8.95        1.8043   -1   1   5
                51.05          6.88        1.7891   -6   2   1
                51.44          8.37        1.7764   -7   1   4
                51.73         12.94        1.7670    3   3   1
                52.69          2.32        1.7371   -6   2   4
                53.58          2.33        1.7104    4   2   2
                54.22          1.69        1.6918   -5   3   2
                54.33          4.09        1.6885   -4   0   6
                54.34          4.77        1.6882   -2   2   5
                54.95          3.07        1.6710    6   2   0
                55.04          2.08        1.6683   -5   3   1
                55.49         13.40        1.6559   -8   0   2
                55.56         22.76        1.6541   -5   3   3
                55.56          8.76        1.6541   -7   1   5
                55.57          3.03        1.6537    1   3   3
                56.89          1.59        1.6186   -3   1   6
                56.98          5.31        1.6163    7   1   0
                57.42          3.37        1.6049   -1   3   4
                57.54          3.75        1.6018    0   4   1
                57.54          2.83        1.6018   -6   2   5
                58.76          1.44        1.5713    1   1   5
                58.85          7.11        1.5693    2   4   0
                59.15          3.47        1.5618    2   2   4
                59.87          5.07        1.5450   -2   4   2
                59.90          6.03        1.5441    0   2   5
                60.64          7.03        1.5272    0   4   2
                60.72          4.92        1.5252    6   2   1
                61.00          2.75        1.5190    6   0   2
                61.52          3.65        1.5074   -7   1   6
                61.55          3.41        1.5067   -1   1   6
                61.94          2.31        1.4980   -8   2   3
                61.98          3.85        1.4974    4   2   3
                62.77          9.72        1.4804   -3   3   5
                62.92          6.06        1.4770   -8   2   4
                62.96          1.23        1.4763   -8   2   2
                63.39          1.41        1.4674   -2   4   3
                63.55          1.19        1.4641    1   3   4
                63.64          1.26        1.4621   -4   4   2
                63.65          4.31        1.4619   -4   4   1
                63.68          6.30        1.4613    0   0   6
                63.75          2.70        1.4598    8   0   0
                63.87          3.97        1.4575    5   1   3
                64.06          1.78        1.4537   -9   1   4
                64.12          1.25        1.4523   -6   2   6
                64.14          2.36        1.4519   -2   2   6
                64.25          3.47        1.4498   -5   3   5
                64.72          3.34        1.4403    4   0   4
                64.77          3.58        1.4393   -7   3   3
                64.80          1.50        1.4388    3   3   3
                65.56          1.95        1.4238   -9   1   2
                65.73          2.15        1.4206   -1   3   5
                65.86          1.14        1.4181    2   4   2
                65.93          1.11        1.4169   -8   2   1
                66.20          5.80        1.4118   -5   1   7
                66.23          1.97        1.4111   -9   1   5
                67.23          6.13        1.3926   -7   3   1
                67.65          2.48        1.3848   -3   1   7
                69.73          1.26        1.3486  -10   0   4
                70.02          4.74        1.3437   -7   3   5
                70.32          2.07        1.3388    1   1   6
                70.58          1.56        1.3344    3   1   5
                70.61          1.93        1.3340   -8   2   6
                70.65          1.49        1.3333    0   2   6
                71.54          1.30        1.3189   -4   2   7
                72.04          3.50        1.3110    2   4   3
                72.25          4.14        1.3076    0   4   4
                73.05          1.42        1.2954    1   5   0
                76.20          5.79        1.2493    6   4   0
                76.71          3.48        1.2423   -5   1   8
                77.19          2.93        1.2359    8   2   1
                77.46          2.74        1.2322   -9   3   3
                77.67          1.18        1.2294   -9   3   4
                79.20          1.88        1.2094  -10   2   2
                79.81          1.90        1.2017    2   4   4
                80.12          1.66        1.1978    3   5   1
                80.47          1.45        1.1936    0   4   5
                80.70          1.29        1.1906    7   1   3
                81.01          2.24        1.1869   -3   3   7
                81.19          1.86        1.1848    6   4   1
                82.57          1.02        1.1684    4   2   5
                82.67          1.09        1.1672    3   1   6
                83.15          1.43        1.1618   -8  -4   4
                84.23          1.79        1.1496   -6   4   6
                85.28          2.26        1.1381    8   2   2
                86.01          1.06        1.1302  -10   0   8
                86.38          1.78        1.1264   -1   3   7
                89.44          1.49        1.0956   -3   5   5
================================================================================
       XPOW Copyright 1993 Bob Downs, Ranjini Swaminathan and Kurt Bartelmehs
  For reference, see Downs et al. (1993) American Mineralogist 78, 1104-1107.
