Repository: bjzgcai/Phase_identification_refinement

# Data Directory

This directory is the expected local location for external data. The public repository does not redistribute the full datasets.

## Included

```text
Exp_data/             RRUFF experimental spectra and matching *_CIF.txt files, external
MP_data/              MP-derived reference spectra / CIF text files, external
mp_spacegroup.json    MP metadata and CIF strings, external and ignored by Git
entries_dict.json     label-to-mp-id mapping, external and ignored by Git
match.txt             RRUFF-to-MP strict matching pairs, if permitted
```

File: data/Exp_data/R070652_CIF.txt
      Dolerophanite
Diffraction data computed using the structure from the paper listed below, 
along with the cell parameters refined from single crystal data of R070652
      Effenberger H
      Monatshefte fur Chemie 116 (1985) 927-931
      Cu2O(SO4), dolerophanite: Refinement of the crystal structure with
      a comparison of [OCu(II)4] tetrahedra in inorganic compounds
      Locality: synthetic

      CELL PARAMETERS:   9.3800  6.3300  7.6300   90.000  122.350   90.000
      SPACE GROUP: C2/m      

           ATOM        X         Y         Z     OCCUPANCY  ISO(B)
            Cu     0.25000   0.25000   0.00000     1.000     0.711
            Cu     0.07210   0.00000   0.21820     1.000     0.790
            S      0.10240   0.50000   0.31570     1.000     0.632
            O      0.20380   0.50000   0.22320     1.000     1.500
            O      0.29470   0.00000   0.45930     1.000     1.105
            O      0.15140   0.00000   0.02170     1.000     0.632
            O      0.49160   0.19060   0.24980     1.000     0.947

            BOUNDS ON TWO THETA:    5.0  90.0
            LIMITS IMPOSED ON THE INDICES ARE:  +/-  7 +/-  5 +/-  5
            MAX. ABS. INTENSITY / VOLUME**2:      30.15497120    
            The INTENSITY cut off value is   1.00

               2-THETA      INTENSITY    D-SPACING   H   K   L
                13.74         81.58        6.4458    0   0   1
                17.94          7.05        4.9457    1   1   0
                18.61         23.38        4.7674   -1   1   1
                19.01          8.06        4.6693   -2   0   1
                22.44          1.45        3.9621    2   0   0
                24.57         86.69        3.6234   -2   0   2
                26.12          9.16        3.4119    1   1   1
                27.68          4.01        3.2229    0   0   2
                28.20         10.35        3.1650    0   2   0
                31.49         18.06        2.8410    0   2   1
                32.21          1.55        2.7789   -3   1   1
                32.24         42.26        2.7770    2   0   1
                33.39          3.99        2.6837   -3   1   2
                34.23        100.00        2.6199   -2   2   1
                35.29         26.69        2.5432   -2   0   3
                36.33         11.71        2.4729    2   2   0
                36.87          1.38        2.4377    3   1   0
                37.74          6.84        2.3837   -2   2   2
                38.08          3.07        2.3632    1   1   2
                38.56          3.97        2.3347   -4   0   2
                39.77          2.78        2.2666   -1   1   3
                39.81         15.87        2.2642   -4   0   1
                39.92         28.82        2.2582    0   2   2
                39.95         16.15        2.2569   -3   1   3
                42.05          2.89        2.1486    0   0   3
                44.43          6.29        2.0390    1   3   0
                44.73          2.02        2.0259   -1   3   1
                44.75         18.52        2.0253    2   0   2
                45.80          2.12        1.9810    4   0   0
                45.84          7.28        1.9795    3   1   1
                48.66          1.14        1.8713    1   3   1
                49.50          1.67        1.8414   -1   3   2
                50.13          5.37        1.8198   -3   1   4
                50.37          1.11        1.8117   -4   0   4
                50.82          1.86        1.7965   -5   1   2
                51.40          6.20        1.7777    0   2   3
                51.70         21.10        1.7682   -4   2   3
                51.74          2.54        1.7668    1   1   3
                53.63          1.56        1.7090   -5   1   1
                54.66         13.29        1.6792    4   2   0
                55.76          2.28        1.6486    3   3   0
                56.64          3.71        1.6250    1   3   2
                56.83          2.36        1.6201   -2   2   4
                57.16          9.49        1.6114    0   0   4
                57.49          6.72        1.6030   -5   1   4
                57.58          4.12        1.6007    3   1   2
                58.04          3.52        1.5891   -3   3   3
                58.31         13.56        1.5825    0   4   0
                58.72         11.28        1.5723   -4   2   4
                59.38          1.77        1.5564   -6   0   3
                60.19          1.16        1.5374    5   1   0
                60.21          2.87        1.5369    0   4   1
                61.31          2.21        1.5119   -4   0   5
                62.66          1.85        1.4827    3   3   1
                62.71          3.09        1.4816   -6   0   4
                62.72          1.06        1.4813   -3   1   5
                63.24         10.48        1.4704    4   2   1
                64.23          5.44        1.4502   -2   4   2
                66.50          5.82        1.4060    2   2   3
                66.79          2.15        1.4006    1   1   4
                67.40         15.15        1.3894   -6   2   2
                67.55          1.02        1.3867    1   3   3
                68.21          7.48        1.3749    2   4   1
                68.86          4.43        1.3636   -1   1   5
                69.48          1.06        1.3528   -6   0   5
                69.88          1.33        1.3461    5   1   1
                70.03          5.75        1.3436   -2   4   3
                70.16          3.81        1.3414   -2   2   5
                71.29          2.76        1.3228   -6   2   1
                71.43          2.03        1.3207    6   0   0
                72.10          2.45        1.3099   -4   4   2
                72.53          1.31        1.3032   -5   3   4
                72.61          3.40        1.3020    3   3   2
                72.93          4.92        1.2971   -4   4   1
                73.45          1.67        1.2892    0   0   5
                76.37          3.64        1.2470    2   4   2
                76.60          1.15        1.2439   -6   2   5
                80.98          2.20        1.1872    1   3   4
                82.91          2.32        1.1645   -1   3   5
                86.12          3.08        1.1291    0   4   4
                89.69          1.42        1.0932   -4   4   5
================================================================================
       XPOW Copyright 1993 Bob Downs, Ranjini Swaminathan and Kurt Bartelmehs
  For reference, see Downs et al. (1993) American Mineralogist 78, 1104-1107.

File: data/Exp_data/R070657_CIF.txt
      Krauskopfite
Diffraction data computed using the structure from the paper listed below, 
along with the cell parameters refined from single crystal data of R070657
      Coda A, dal Negro A, Rossi G
      Atti della Accademia Nazionale dei Lincei 42 (1967) 859-873
      The crystal structure of krauskopfite
      Locality: Rush Creek locality, Fresno County, California

      CELL PARAMETERS:   7.8260 10.6070  8.4520   90.000   94.590   90.000
      SPACE GROUP: P2_1/c    

           ATOM        X         Y         Z     OCCUPANCY  ISO(B)
            Ba     0.20617   0.14932   0.12217     1.000     1.273
            Si     0.49067   0.38317   0.27346     1.000     0.986
            Si     0.70113   0.24619   0.53086     1.000     1.016
            O      0.53510   0.28850   0.12730     1.000     1.598
            O      0.52050   0.52750   0.21820     1.000     1.821
            O      0.30710   0.34940   0.31900     1.000     1.564
            O      0.64070   0.36760   0.41750     1.000     1.519
            O      0.76590   0.12990   0.43250     1.000     1.829
            O      0.85660   0.29260   0.65940     1.000     1.461
            O      0.12530   0.11830   0.45870     1.000     2.169
            O      0.99300   0.43350   0.32920     1.000     2.090
            H      0.11820   0.40010   0.32480     1.000     2.500
            H      0.94420   0.35330   0.26820     1.000     2.500
            H      0.99150   0.12200   0.44940     1.000     2.500
            H      0.16530   0.02750   0.49840     1.000     2.500
            H      0.81970   0.17610   0.26950     1.000     2.500
            H      0.59010   0.06630   0.34030     1.000     2.500

            BOUNDS ON TWO THETA:    5.0  90.0
            LIMITS IMPOSED ON THE INDICES ARE:  +/-  7 +/-  9 +/-  7
            MAX. ABS. INTENSITY / VOLUME**2:      16.70434743    
            The INTENSITY cut off value is   1.00

               2-THETA      INTENSITY    D-SPACING   H   K   L
                11.34          1.30        7.8009    1   0   0
                13.42         43.48        6.5971    0   1   1
                14.09         43.12        6.2843    1   1   0
                16.72         30.54        5.3035    0   2   0
                17.05         25.83        5.2006   -1   1   1
                18.15          9.81        4.8885    1   1   1
                19.78         11.22        4.4883    0   2   1
                22.43          3.42        3.9640   -1   2   1
                22.71         47.33        3.9150    0   1   2
                22.80         21.52        3.9005    2   0   0
                23.18         47.32        3.8372   -1   0   2
                23.28        100.00        3.8205    1   2   1
                24.31         22.56        3.6608    2   1   0
                24.67         12.91        3.6083   -1   1   2
                24.81         10.26        3.5884    1   0   2
                27.03          5.51        3.2986    0   2   2
                27.28         12.78        3.2690    2   1   1
                27.36         24.04        3.2602    0   3   1
                27.70         19.38        3.2203    1   3   0
                28.40         19.97        3.1422    2   2   0
                29.36         13.30        3.0418   -1   3   1
                29.70         54.27        3.0083   -2   2   1
                30.03          6.33        2.9755    1   3   1
                30.07          3.37        2.9720    1   2   2
                31.01         12.64        2.8838    2   2   1
                31.14         38.40        2.8720   -2   1   2
                32.51         19.09        2.7542    2   0   2
                32.99         16.22        2.7148    0   1   3
                33.08          3.86        2.7082    0   3   2
                33.62          2.12        2.6658    2   1   2
                33.80         18.49        2.6518    0   4   0
                34.23          1.12        2.6196    2   3   0
                34.49         11.66        2.6003    3   0   0
                34.49          1.04        2.6003   -2   2   2
                35.33          2.11        2.5405   -2   3   1
                35.49          4.49        2.5294    0   4   1
                35.55          5.75        2.5255    3   1   0
                35.65          1.74        2.5185    1   3   2
                35.76          1.23        2.5107    1   4   0
                35.85         15.65        2.5045    1   1   3
                36.19         23.47        2.4818    0   2   3
                36.33          1.50        2.4726   -3   1   1
                36.46         19.81        2.4642    2   3   1
                37.23         20.59        2.4149   -1   2   3
                37.65         15.91        2.3893    1   4   1
                38.85          4.65        2.3181    1   2   3
                38.93          5.23        2.3137   -2   1   3
                39.23          2.19        2.2963   -3   0   2
                39.52          2.64        2.2802   -2   3   2
                40.18         18.40        2.2444   -3   1   2
                40.84         29.17        2.2095    3   2   1
                41.04         15.02        2.1990    0   3   3
                41.16          6.63        2.1929    2   4   0
                41.39         25.23        2.1815   -1   4   2
                41.56          1.94        2.1728    2   3   2
                41.73          1.47        2.1644   -2   2   3
                41.98          6.37        2.1521   -1   3   3
                42.11          3.40        2.1459   -2   4   1
                42.28          9.66        2.1375    3   0   2
                42.38          8.17        2.1326    1   4   2
                42.94          5.19        2.1062    0   0   4
                43.17          4.86        2.0954    3   1   2
                43.45         11.39        2.0827    1   3   3
                43.86          8.40        2.0643   -3   3   1
                44.25         18.58        2.0471    1   5   0
                44.48          5.02        2.0370   -1   1   4
                44.64          8.65        2.0299    2   2   3
                45.50          2.93        1.9937    1   0   4
                45.77          1.50        1.9826    3   2   2
                45.84          1.01        1.9797    1   5   1
                46.10          8.73        1.9691   -2   3   3
                46.34         10.59        1.9593    1   1   4
                46.39          1.71        1.9575    0   2   4
                46.57          3.72        1.9502    4   0   0
                47.14          1.50        1.9280    0   4   3
                47.38          3.60        1.9186   -2   0   4
                47.40          6.13        1.9181    4   1   0
                47.60          1.27        1.9103    2   4   2
                47.98          2.61        1.8961   -1   4   3
                48.02          4.69        1.8947    0   5   2
                48.20          1.05        1.8879   -2   1   4
                48.80          1.65        1.8662    2   3   3
                48.87          2.10        1.8636    2   5   0
                48.91         13.87        1.8623   -3   2   3
                49.07          5.03        1.8566    3   4   0
                49.07          1.18        1.8566   -1   5   2
                49.56          2.93        1.8391    4   1   1
                49.94          6.24        1.8264   -4   0   2
                49.94          2.59        1.8262    1   5   2
                50.20          4.36        1.8172   -4   2   1
                50.44          1.33        1.8092    3   1   3
                50.72          2.88        1.7999   -4   1   2
                50.89          3.83        1.7942    2   0   4
                50.97          2.78        1.7917    3   4   1
                51.71          1.40        1.7678    0   6   0
                51.72          1.18        1.7674   -2   4   3
                51.91          2.99        1.7614    4   2   1
                52.73          4.01        1.7359   -3   4   2
                52.76          1.31        1.7351    3   2   3
                52.96          2.86        1.7289   -2   5   2
                53.32          1.22        1.7181    4   0   2
                53.77          1.16        1.7048   -3   0   4
                54.04          1.10        1.6969   -4   3   1
                54.21          1.48        1.6919    2   4   3
                54.41          2.83        1.6863   -2   3   4
                54.51          4.41        1.6833    1   6   1
                54.52          2.64        1.6832   -3   1   4
                54.61          2.39        1.6807    2   5   2
                55.19          1.26        1.6642    3   4   2
                55.66          3.60        1.6513    4   3   1
                55.73          3.86        1.6493    0   4   4
                55.88          1.94        1.6454   -4   1   3
                55.94          3.47        1.6438    3   5   0
                56.28          1.69        1.6345    4   2   2
                56.47          4.30        1.6295    3   3   3
                56.72          2.47        1.6230   -3   2   4
                57.21          2.76        1.6102    2   6   0
                57.38          1.65        1.6059    0   2   5
                57.39          4.60        1.6056   -1   6   2
                57.72          2.75        1.5971   -1   2   5
                57.87          2.13        1.5935    1   4   4
                57.96          3.80        1.5913   -2   6   1
                57.96          1.74        1.5911   -3   4   3
                58.17          2.92        1.5858    1   6   2
                58.56          1.14        1.5761    3   0   4
                59.12          1.33        1.5627   -4   4   1
                59.27          4.52        1.5590    3   1   4
                59.30          2.60        1.5582   -3   5   2
                59.47          2.73        1.5544   -2   4   4
                59.66          1.63        1.5497    1   2   5
                60.08          1.44        1.5401   -5   1   1
                60.67          4.08        1.5265   -2   2   5
                60.90          1.12        1.5211    0   3   5
                60.91          1.77        1.5209   -2   6   2
                61.24          3.40        1.5136   -1   3   5
                61.36          1.03        1.5108    3   2   4
                61.55          3.55        1.5067   -4   3   3
                61.59          3.09        1.5057    3   5   2
                61.67          4.81        1.5041   -4   4   2
                62.03          3.11        1.4961    0   6   3
                62.25          2.11        1.4914    0   7   1
                62.37          1.56        1.4887    2   1   5
                62.41          2.77        1.4879   -5   1   2
                62.43          1.06        1.4875    1   7   0
                62.50          7.11        1.4860    2   4   4
                62.61          2.44        1.4836   -1   5   4
                62.63          4.99        1.4833    4   2   3
                63.32          1.18        1.4687   -1   7   1
                63.65          1.92        1.4620    3   6   0
                63.69          1.80        1.4610    1   7   1
                63.85          1.64        1.4579    1   6   3
                64.00          1.72        1.4548   -3   1   5
                64.01          6.02        1.4546    5   2   1
                64.10          2.62        1.4528    1   5   4
                64.95          1.36        1.4357    4   5   0
                65.26          1.02        1.4296    3   6   1
                65.52          1.87        1.4246   -5   3   1
                65.61          1.44        1.4230   -2   5   4
                66.10          1.19        1.4136    5   1   2
                66.74          1.37        1.4016   -1   0   6
                66.78          1.86        1.4008   -3   6   2
                67.26          3.14        1.3920    0   1   6
                67.56          3.32        1.3865    2   7   1
                67.72          2.94        1.3837    2   3   5
                67.77          1.41        1.3827    1   4   5
                68.49          1.08        1.3699    2   5   4
                68.71          1.02        1.3661   -2   4   5
                68.74          1.66        1.3656    4   1   4
                68.77          1.10        1.3651   -5   2   3
                68.89          3.11        1.3631    1   0   6
                69.27          1.79        1.3563   -3   3   5
                69.41          2.68        1.3541    0   6   4
                69.96          2.02        1.3447    5   4   0
                70.63          1.21        1.3335    0   7   3
                70.92          1.67        1.3289   -3   5   4
                71.10          1.04        1.3259    0   8   0
                71.29          1.44        1.3229   -1   7   3
                71.34          3.10        1.3220    3   2   5
                71.38          2.33        1.3213   -3   6   3
                71.85          1.28        1.3139    5   4   1
                72.12          1.42        1.3098    0   8   1
                72.34          1.09        1.3063    1   7   3
                72.42          1.37        1.3050    0   3   6
                72.44          2.24        1.3046   -5   0   4
                72.63          1.46        1.3017   -3   7   1
                72.74          1.26        1.3001   -2   6   4
                73.11          1.23        1.2943   -1   8   1
                73.37          1.88        1.2905    6   1   0
                73.47          2.61        1.2889   -4   2   5
                74.13          1.24        1.2791   -3   0   6
                74.29          1.91        1.2768   -2   7   3
                74.66          1.54        1.2713   -6   0   2
                74.73          1.02        1.2702   -4   6   2
                74.76          2.09        1.2699   -3   1   6
                75.22          1.90        1.2633   -6   2   1
                75.50          1.87        1.2593    2   6   4
                76.42          1.16        1.2463   -2   8   1
                77.91          2.73        1.2263   -5   5   2
                78.32          1.85        1.2207   -6   3   1
                78.36          2.25        1.2203   -4   5   4
                78.75          2.94        1.2152    6   0   2
                78.98          1.13        1.2123    1   4   6
                79.29          1.80        1.2083    5   0   4
                80.66          1.75        1.1912   -1   8   3
                80.87          1.66        1.1886    3   1   6
                81.28          2.40        1.1837    5   5   2
                81.87          1.44        1.1767    4   7   1
                82.07          1.16        1.1742   -1   2   7
                82.36          2.82        1.1709    0   5   6
                82.45          1.45        1.1698    5   6   0
                82.54          1.38        1.1687    3   7   3
                82.96          2.19        1.1639    3   8   1
                83.01          1.26        1.1633    4   6   3
                83.74          1.68        1.1551    4   5   4
                84.25          1.23        1.1493    5   6   1
                84.86          2.38        1.1426   -2   5   6
                84.96          1.39        1.1415   -6   1   4
                85.55          1.72        1.1352    2   8   3
                85.97          2.38        1.1307   -5   3   5
                86.64          1.07        1.1237   -1   7   5
                86.91          1.16        1.1208   -4   7   3
                87.32          1.62        1.1167   -2   3   7
                87.45          2.18        1.1154    1   3   7
                88.51          1.56        1.1047    6   4   2
                88.66          1.10        1.1032   -3   8   3
                88.85          1.05        1.1014    2   5   6
                88.94          1.28        1.1005    2   2   7
                89.04          1.12        1.0995    5   4   4
                89.39          1.14        1.0961   -2   9   2
                89.65          1.70        1.0936   -4   8   1
================================================================================
       XPOW Copyright 1993 Bob Downs, Ranjini Swaminathan and Kurt Bartelmehs
  For reference, see Downs et al. (1993) American Mineralogist 78, 1104-1107.

File: data/Exp_data/R070712_CIF.txt
      Vistepite
Diffraction data computed using the structure from the paper listed below, 
along with the cell parameters refined from single crystal data of R070712 
      Hybler J, Petricek V, Jurek K, Skala R, Cisarova I
      The Canadian Mineralogist 35 (1997) 1283-1292
      Structure determination of vistepite SnMn4B2Si4O16(OH)2: Isotypism with
      bustamite, revised crystallographic data and composition

      CELL PARAMETERS:   6.9760  7.3680  7.6680   89.890   62.950   76.920
      SPACE GROUP: P-1       

           ATOM        X         Y         Z     OCCUPANCY  ISO(B)
            Sn     0.00000   0.00000   0.00000     1.000     0.581
            Mn     0.81080   0.27620  -0.26340     1.000     1.031
            Mn     0.30420   0.28660  -0.26230     1.000     1.015
            Si     0.07420   0.32740   0.24260     1.000     0.700
            Si     0.53270   0.32520   0.22160     1.000     0.762
            B     -0.25200   0.12200   0.43100     1.000     0.770
            H      0.32000   0.02000   0.33000     1.000     7.896
            O     -0.14100  -0.04310   0.28850     1.000     1.044
            O      0.12010   0.21740   0.03750     1.000     1.098
            O      0.56500   0.25490   0.41090     1.000     1.104
            O      0.72820   0.19390   0.02370     1.000     1.013
            O     -0.08970   0.22960   0.42470     1.000     0.892
            O      0.30120   0.27500   0.26180     1.000     1.274
            O     -0.01600   0.54950   0.26360     1.000     1.154
            O      0.51300   0.54450   0.20450     1.000     1.136
            O     -0.35700   0.08270   0.63970     1.000     0.994

            BOUNDS ON TWO THETA:    5.0  90.0
            LIMITS IMPOSED ON THE INDICES ARE:  +/-  5 +/-  6 +/-  6
            MAX. ABS. INTENSITY / VOLUME**2:      11.49823479    
            The INTENSITY cut off value is   1.00

               2-THETA      INTENSITY    D-SPACING   H   K   L
                12.42         10.09        7.1280    0   1   0
                13.05         19.26        6.7828    0   0   1
                14.43         39.03        6.1390    1   0   1
                14.74         43.19        6.0106    1   0   0
                16.71         46.66        5.3041    1   1   0
                17.56         34.23        5.0498    1   1   1
                19.08         35.35        4.6507    0   1   1
                20.49         39.15        4.3349    1  -1   1
                21.62         16.61        4.1107   -1   1   0
                23.34         11.81        3.8108    1   0   2
                23.93         18.30        3.7191   -1   0   1
                24.43          5.15        3.6430   -1  -1   1
                24.98         35.49        3.5640    0   2   0
                25.63         30.22        3.4758    1   2   0
                26.19         27.47        3.4029    1   1   2
                26.28         41.81        3.3914    0   0   2
                26.37          1.13        3.3795    2   1   1
                26.87          8.51        3.3181    0  -2   1
                26.93          7.11        3.3102    1   2   1
                27.78         54.74        3.2109    0  -1   2
                29.09          3.86        3.0695    2   0   2
                29.18          1.57        3.0604    2   1   0
                29.44         17.16        3.0343   -1   1   1
                29.64          7.78        3.0138    0   2   1
                29.73          1.41        3.0053    2   0   0
                30.48         28.03        2.9328    0   1   2
                30.68          1.08        2.9141   -1  -2   1
                30.88         13.64        2.8957    1  -2   1
                31.66        100.00        2.8263    2  -1   1
                31.99         90.54        2.7974    2   2   1
                33.51         14.84        2.6743    2  -1   2
                33.80         16.86        2.6520    2   2   0
                33.93          4.69        2.6424    1   2   2
                34.31         22.47        2.6135    0  -2   2
                34.98          2.71        2.5653    1  -2   2
                35.30         16.31        2.5428    1   0   3
                35.56          1.05        2.5249    2   2   2
                35.76         11.48        2.5108   -1  -1   2
                35.97          6.16        2.4970   -1   0   2
                36.96          6.19        2.4321    2   0   3
                37.00          3.02        2.4299    1   3   0
                37.01          7.08        2.4293   -2  -1   1
                37.26          2.32        2.4132    1  -1   3
                37.87         21.18        2.3760    0   3   0
                37.99         16.93        2.3687   -2   0   1
                38.13         15.29        2.3600    2   1   3
                38.48          2.44        2.3397    1   3   1
                38.67          2.07        2.3286    0  -3   1
                38.72         15.30        2.3254    0   2   2
                39.55          2.72        2.2784    3   1   2
                39.87         11.10        2.2609    0   0   3
                40.12          1.82        2.2478    2  -1   3
                40.21          1.74        2.2430    3   0   2
                40.29          4.61        2.2387   -1  -3   1
                40.34          3.49        2.2358   -2  -2   1
                40.43         34.14        2.2313    0  -1   3
                40.57          2.49        2.2238    3   0   1
                40.66         14.58        2.2192    2  -2   1
                41.11         16.85        2.1959    2   3   1
                41.67          1.39        2.1674    2  -2   2
                42.87          2.84        2.1097    1  -3   1
                42.99          4.06        2.1041    3   2   2
                43.03          4.01        2.1019   -2   1   1
                43.34          2.20        2.0878    2   2   3
                43.73          2.97        2.0701    3   1   0
                43.91          2.71        2.0620    0  -3   2
                44.06         17.03        2.0554   -2   2   0
                44.26          5.54        2.0463    3   0   3
                44.32          1.90        2.0436    1   3   2
                44.40          1.48        2.0401   -1   3   0
                44.50         19.10        2.0359    2   3   2
                44.79          3.89        2.0233    3  -1   2
                44.91          1.14        2.0184    0  -2   3
                45.26          1.04        2.0035    3   0   0
                45.59          5.84        1.9900    3  -1   1
                45.59          1.67        1.9899    1  -3   2
                46.01          2.17        1.9728    3   2   0
                46.87          4.10        1.9384    2  -2   3
                47.23          3.45        1.9245   -2  -3   1
                47.74          1.57        1.9051    3   2   3
                48.51          2.40        1.8767    1   0   4
                48.64          2.13        1.8720   -1  -1   3
                48.83          4.82        1.8652    3   3   1
                48.99          5.20        1.8595   -2   0   2
                49.13          4.33        1.8545    2   1   4
                49.23          1.77        1.8507   -1   0   3
                49.33          3.67        1.8475    0   3   2
                49.61          4.93        1.8375    1  -1   4
                49.82          2.60        1.8305    3   3   2
                49.89          1.21        1.8278   -1   3   1
                50.33          1.65        1.8129   -3   1   0
                51.14          1.48        1.7862    1   4   1
                51.27         11.46        1.7820    0   4   0
                51.55          6.31        1.7729   -1  -2   3
                51.73          4.05        1.7670    2  -3   1
                51.77          1.09        1.7659   -1  -4   1
                52.05          1.02        1.7571    1  -3   3
                52.26          2.69        1.7505    2   4   1
                52.47         30.32        1.7439    4   1   2
                52.50          5.97        1.7431    3  -2   2
                53.23          1.05        1.7208   -3  -2   1
                53.40          1.16        1.7158    1   3   3
                53.61         10.22        1.7096   -2   1   2
                53.61          2.40        1.7095    3  -2   1
                53.89         11.44        1.7014    2   2   4
                54.08          1.91        1.6957    1  -2   4
                54.08         19.54        1.6957    0   0   4
                54.12          1.41        1.6947    0  -1   4
                54.30          1.69        1.6895    4   1   1
                54.52          2.49        1.6833    3   3   3
                54.76          1.44        1.6762    0   4   1
                54.95          2.84        1.6709    3  -1   4
                55.00          4.71        1.6696   -2   3   0
                55.34         12.19        1.6600    2  -2   4
                55.52          5.67        1.6551    2   4   2
                55.64         11.16        1.6517   -2  -3   2
                55.82          2.38        1.6469    3   2   4
                56.18          3.54        1.6372    4   0   1
                56.24         10.46        1.6357    2  -3   3
                56.34          2.26        1.6329    1   4   2
                56.50          3.95        1.6286    4   2   3
                56.55          2.94        1.6275    1   2   4
                56.69         13.33        1.6236   -2  -4   1
                57.29          1.11        1.6080    0   1   4
                57.52          1.64        1.6023   -1  -4   2
                57.55          2.83        1.6016   -1   4   0
                57.58          1.55        1.6007   -1  -3   3
                57.93          4.80        1.5920    3   4   1
                58.03          2.62        1.5894   -3  -3   1
                58.26          1.65        1.5836   -3   2   0
                58.32          3.19        1.5822   -3   1   1
                59.58          4.54        1.5517    4   1   0
                59.64          4.27        1.5502    0   3   3
                59.65          3.20        1.5500    4   1   4
                59.67          1.06        1.5496    4  -1   3
                60.20          1.53        1.5372   -1   2   3
                60.31          5.65        1.5347    4   0   4
                60.50          5.37        1.5302    4   2   0
                61.00          2.07        1.5190    3  -2   4
                61.56          7.76        1.5064   -2   3   1
                61.73          1.52        1.5026    4   0   0
                61.79          1.19        1.5014   -2   0   3
                61.86          6.47        1.4998    2  -1   5
                61.93          1.39        1.4983    2   1   5
                61.99          5.80        1.4970   -2  -2   3
                62.07          6.80        1.4953    2   4   3
                62.07          1.26        1.4952    4   2   4
                62.35          1.27        1.4892    3   3   4
                62.49          1.13        1.4862    0  -4   3
                62.54          1.40        1.4852    3  -3   2
                62.57          1.36        1.4846   -1   4   1
                62.87          2.62        1.4783    3   1   5
                62.98          1.53        1.4760    1  -4   3
                63.10          1.81        1.4734    1   5   0
                63.36          1.08        1.4679    1  -1   5
                63.43          1.11        1.4664    0   2   4
                63.48          3.02        1.4654    2  -3   4
                63.58          2.25        1.4633   -1   0   4
                63.59          6.03        1.4631    0  -3   4
                63.79          1.01        1.4591    3   4   3
                63.89          3.54        1.4570   -2  -4   2
                63.98          4.17        1.4552    4  -1   4
                64.07          1.49        1.4535   -3   0   2
                64.33          2.27        1.4481    2  -4   1
                64.34          4.38        1.4478    2  -4   2
                64.43          5.02        1.4461    4   3   0
                64.49          1.36        1.4450    3  -3   3
                64.57          1.23        1.4432    1   4   3
                64.59          1.66        1.4429    3  -1   5
                64.82          1.28        1.4383    1   3   4
                64.91          3.59        1.4365    2   5   0
                64.92          2.15        1.4364    2   5   1
                65.22          2.39        1.4306    1   1   5
                66.12          4.22        1.4131    4  -2   2
                66.17          5.86        1.4122   -2   1   3
                66.43          4.83        1.4073    2   2   5
                66.68          1.32        1.4026    4  -2   3
                66.80          4.32        1.4005   -4   1   0
                66.89          3.24        1.3987    4   4   2
                67.20          1.44        1.3931   -3  -3   2
                67.38          4.02        1.3899    4   3   4
                67.38          1.01        1.3898   -1   1   4
                67.42          1.36        1.3892    4   4   1
                67.93          1.75        1.3799    4   1   5
                68.18          2.88        1.3754    4   0   5
                68.34          2.99        1.3727   -4  -2   1
                68.34          6.28        1.3725    0  -5   2
                68.57          1.85        1.3686    5   2   3
                68.86          6.39        1.3635    0   5   1
                69.33          1.24        1.3553    5   0   3
                69.39          1.00        1.3543   -1  -5   2
                69.80          2.02        1.3475    3  -2   5
                70.46          1.02        1.3364    1   2   5
                70.81          1.40        1.3307    5   1   1
                71.07          1.55        1.3265    0   4   3
                71.12          2.03        1.3256    1  -4   4
                71.83          1.48        1.3143    5   3   2
                71.99          2.18        1.3117    5   2   4
                72.10          2.07        1.3100    0   3   4
                73.23          2.75        1.2926   -2   2   3
                73.60          3.19        1.2869    2   3   5
                73.95          1.08        1.2817    5  -1   3
                74.43          4.22        1.2747    0  -5   3
                75.25          5.10        1.2627    0   5   2
                75.67          1.12        1.2568    2  -1   6
                75.77          1.37        1.2554   -2  -2   4
                75.93          1.53        1.2531    4  -3   2
                76.72          2.62        1.2422    5   1   5
                76.90          1.51        1.2397    4   5   2
                77.04          1.60        1.2379    5   2   0
                78.65          5.33        1.2166   -4  -1   2
                78.77          4.36        1.2149    4   1   6
                80.43          2.78        1.1941    0  -6   1
                82.89          1.19        1.1647   -2   4   2
                82.98          2.87        1.1637    2  -4   5
                83.07          3.11        1.1627    0   4   4
                83.45          2.26        1.1584   -2  -5   3
                83.47          1.04        1.1581    2   5   4
                85.36          2.70        1.1372    0  -1   6
                86.37          1.32        1.1265    5   0   6
                86.62          1.96        1.1239    4  -2   6
                87.20          1.45        1.1179   -4  -4   2
                87.42          1.48        1.1156    0  -2   6
================================================================================
       XPOW Copyright 1993 Bob Downs, Ranjini Swaminathan and Kurt Bartelmehs
  For reference, see Downs et al. (1993) American Mineralogist 78, 1104-1107.
