Repository: bjzgcai/Phase_identification_refinement

# Data Directory

This directory is the expected local location for external data. The public repository does not redistribute the full datasets.

## Included

```text
Exp_data/             RRUFF experimental spectra and matching *_CIF.txt files, external
MP_data/              MP-derived reference spectra / CIF text files, external
mp_spacegroup.json    MP metadata and CIF strings, external and ignored by Git
entries_dict.json     label-to-mp-id mapping, external and ignored by Git
match.txt             RRUFF-to-MP strict matching pairs, if permitted
```

File: data/Exp_data/R070744_CIF.txt
      Spiroffite
Diffraction data computed using the structure from the paper listed below, 
along with the cell parameters refined from single crystal data of R070744
      Cooper M A, Hawthorne F C
      The Canadian Mineralogist 34 (1996) 821-826
      The crystal structure of spiroffite

      CELL PARAMETERS:  12.8720  5.3793 11.8985   90.000   98.307   90.000
      SPACE GROUP: C2/c      

           ATOM        X         Y         Z     OCCUPANCY  ISO(B)
            Te     0.50000   0.36091   0.25000     1.000     0.798
            Te     0.13776   0.18589   0.05780     1.000     0.764
            Mn     0.22883   0.19870   0.35050     1.000     0.795
            O      0.07540   0.07610   0.35320     1.000     1.340
            O      0.38460   0.38530   0.35830     1.000     0.995
            O      0.26130   0.01580   0.02890     1.000     0.890
            O      0.19610   0.36120   0.18720     1.000     1.133

            BOUNDS ON TWO THETA:    5.0  90.0
            LIMITS IMPOSED ON THE INDICES ARE:  +/- 11 +/-  4 +/- 10
            MAX. ABS. INTENSITY / VOLUME**2:      52.02402409    
            The INTENSITY cut off value is   1.00

               2-THETA      INTENSITY    D-SPACING   H   K   L
                13.91          9.24        6.3685    2   0   0
                17.90         76.56        4.9555    1   1   0
                19.04         27.78        4.6621   -1   1   1
                19.83          9.07        4.4783    1   1   1
                21.99         58.05        4.0416    2   0   2
                24.12          3.59        3.6903    1   1   2
                26.97         94.81        3.3065   -3   1   1
                28.20          1.24        3.1644   -1   1   3
                28.65          3.11        3.1154    3   1   1
                29.26          5.01        3.0524   -3   1   2
                29.82        100.00        2.9957    1   1   3
                29.91         33.47        2.9872   -4   0   2
                31.59         41.09        2.8322   -2   0   4
                32.33         18.49        2.7687    3   1   2
                33.24          2.66        2.6956   -3   1   3
                33.31         12.10        2.6897    0   2   0
                33.89         13.78        2.6454    4   0   2
                34.56         12.78        2.5955   -1   1   4
                35.40          1.00        2.5360    2   0   4
                36.26          2.05        2.4777    2   2   0
                36.37          3.04        2.4704    1   1   4
                36.64         23.99        2.4526   -2   2   1
                37.33          1.87        2.4091    3   1   3
                38.44          2.98        2.3419   -3   1   4
                38.63          4.47        2.3310   -2   2   2
                38.86         11.63        2.3172   -5   1   1
                40.15         10.72        2.2459   -5   1   2
                40.28          1.87        2.2391    2   2   2
                40.67         24.25        2.2186    0   2   3
                40.91         20.52        2.2059    5   1   1
                42.02          2.03        2.1504   -2   2   3
                42.59          1.20        2.1228    6   0   0
                43.16          8.43        2.0959   -6   0   2
                43.26          1.58        2.0916    3   1   4
                44.02          1.42        2.0569   -4   2   1
                44.07          1.35        2.0547    4   2   0
                44.32          9.99        2.0439    2   2   3
                44.52          8.37        2.0350   -3   1   5
                44.85          1.76        2.0208    4   0   4
                45.37          5.89        1.9988   -4   2   2
                45.51          4.65        1.9929    4   2   1
                46.57         14.30        1.9503   -2   2   4
                47.59          3.16        1.9108    6   0   2
                48.25          6.50        1.8860    4   2   2
                49.89         10.77        1.8279    3   1   5
                50.62         11.13        1.8034    2   0   6
                51.01          4.09        1.7903    1   1   6
                51.47          8.84        1.7756    1   3   0
                51.78         11.14        1.7655   -5   1   5
                51.84          3.54        1.7638   -4   2   4
                52.26          1.34        1.7505    1   3   1
                52.60          1.50        1.7399   -7   1   1
                53.14          2.62        1.7236    7   1   0
                53.65          1.71        1.7084    5   1   4
                54.88          1.09        1.6730    7   1   1
                55.19         13.67        1.6642   -7   1   3
                55.31          2.36        1.6609    2   2   5
                55.64          1.34        1.6518    3   3   0
                56.64         13.67        1.6251   -4   2   5
                56.66          9.17        1.6245    6   2   1
                56.71          1.38        1.6233    3   3   1
                56.81         17.88        1.6207   -1   1   7
                57.04          6.84        1.6146    6   0   4
                57.59          3.49        1.6005   -6   2   3
                57.76          2.28        1.5961   -8   0   2
                57.92          5.74        1.5921    8   0   0
                58.73          1.20        1.5722    4   0   6
                58.91         15.62        1.5676    3   3   2
                59.33          3.56        1.5577    6   2   2
                59.34          5.33        1.5575   -6   0   6
                59.73          3.07        1.5482    5   1   5
                60.33          7.92        1.5341   -1   3   4
                61.66          1.55        1.5042    7   1   3
                61.95          3.16        1.4979    2   2   6
                62.15          1.67        1.4936   -8   0   4
                62.19          3.00        1.4928    3   3   3
                62.24          2.72        1.4915   -7   1   5
                62.71          1.03        1.4816   -2   0   8
                62.72          6.07        1.4813    4   2   5
                62.96          2.13        1.4763   -3   3   4
                63.03          1.42        1.4748    6   2   3
                63.26          1.83        1.4701   -5   3   1
                64.17          8.39        1.4514   -5   3   2
                65.16          1.26        1.4316   -1   3   5
                65.27          4.87        1.4294   -2   2   7
                65.45          2.79        1.4261    0   2   7
                65.97          3.85        1.4161   -4   0   8
                66.47          1.10        1.4065   -3   1   8
                66.51          1.37        1.4058    7   1   4
                67.21          1.93        1.3930   -7   1   6
                67.68          1.93        1.3843    6   2   4
                67.82          2.30        1.3818   -9   1   1
                67.88          2.05        1.3807   -8   2   1
                68.34          1.44        1.3726   -8   2   2
                68.48          1.56        1.3701    8   2   0
                69.22          1.97        1.3573    4   2   6
                69.78          1.33        1.3478   -6   2   6
                69.84          3.09        1.3467   -8   2   3
                70.35          1.09        1.3382    9   1   1
                71.97          5.18        1.3120   -2   4   1
                72.22          2.22        1.3081    7   1   5
                72.51          4.40        1.3036    1   3   6
                73.15          1.33        1.2938    9   1   2
                74.01          1.16        1.2808    5   1   7
                74.26          2.71        1.2772    7   3   0
                74.60          2.89        1.2722    0   4   3
                74.68          2.34        1.2709    5   3   4
                74.89          1.99        1.2680    4   0   8
                75.94          1.82        1.2530   -4   2   8
                76.32          1.76        1.2477    1   1   9
                76.43          1.45        1.2462    8   2   3
                76.91          2.46        1.2396    9   1   3
                77.19          1.44        1.2358  -10   0   4
                79.21          1.62        1.2093   10   0   2
                79.38          2.59        1.2071   -5   1   9
                81.81          2.97        1.1774    0   0  10
                82.15          1.45        1.1733    3   1   9
                83.06          1.62        1.1628    4   4   3
                83.26          2.08        1.1604  -10   2   1
                84.86          2.75        1.1426   -9   1   7
                84.89          1.20        1.1423  -11   1   1
                85.71          1.47        1.1335   -8   2   7
                85.95          2.54        1.1309    2   2   9
                85.95          3.69        1.1309   -3   3   8
                85.99          1.16        1.1305    7   3   4
                86.13          1.99        1.1290    7   1   7
                86.63          2.56        1.1238   -7   3   6
                86.71          1.07        1.1230  -10   2   4
                86.73          3.30        1.1227   -4   4   5
                86.75          1.90        1.1225    6   4   1
                86.81          1.44        1.1219    6   2   7
                87.25          1.09        1.1174    9   1   5
                87.79          1.41        1.1119   11   1   1
                87.89          1.08        1.1109    9   3   0
                89.94          2.63        1.0908   -6   2   9
================================================================================
       XPOW Copyright 1993 Bob Downs, Ranjini Swaminathan and Kurt Bartelmehs
  For reference, see Downs et al. (1993) American Mineralogist 78, 1104-1107.

File: data/Exp_data/R070762_CIF.txt
      Pseudowollastonite
Diffraction data computed using the structure from the paper listed below, 
along with the cell parameters refined from single crystal data of R070762 
      Yang H, Prewitt C T
      American Mineralogist 84 (1999) 929-932
      On the crystal structure of pseudowollastonite (CaSiO3)

      CELL PARAMETERS:   6.8340 11.8700 19.6190   90.000   90.550   90.000
      SPACE GROUP: C2/c      

           ATOM        X         Y         Z     OCCUPANCY  ISO(B)
            Ca     0.00000   0.00000   0.00000     1.000     0.700
            Ca     0.00000   0.34259   0.25000     1.000     0.600
            Ca     0.00000   0.32910   0.75000     1.000     0.691
            Ca     0.00000   0.00462   0.75000     1.000     0.552
            Ca     0.01127   0.33571   0.00047     1.000     0.567
            Si     0.29298   0.03898   0.37507     1.000     0.397
            Si     0.09283   0.17035   0.12790     1.000     0.403
            Si     0.29798   0.29716   0.37784     1.000     0.404
            O      0.34734   0.34508   0.45190     1.000     0.780
            O      0.15484   0.48810   0.19713     1.000     0.843
            O      0.19052   0.17222   0.20205     1.000     0.789
            O      0.05651   0.28096   0.37492     1.000     0.684
            O      0.20071   0.17028   0.05692     1.000     0.933
            O      0.05217   0.05793   0.37380     1.000     0.700
            O      0.35429   0.35084   0.30682     1.000     0.921
            O      0.15804   0.48546   0.05278     1.000     0.842
            O      0.38933   0.16744   0.37627     1.000     0.706

            BOUNDS ON TWO THETA:    5.0  90.0
            LIMITS IMPOSED ON THE INDICES ARE:  +/-  6 +/- 10 +/- 18
            MAX. ABS. INTENSITY / VOLUME**2:      5.630268383    
            The INTENSITY cut off value is   1.00

               2-THETA      INTENSITY    D-SPACING   H   K   L
                14.93          7.83        5.9350    0   2   0
                14.96          3.37        5.9223    1   1   0
                15.59         34.32        5.6827   -1   1   1
                15.60         16.95        5.6807    0   2   1
                15.67          2.22        5.6566    1   1   1
                17.43         10.93        5.0887   -1   1   2
                17.56          8.61        5.0514    1   1   2
                18.09          1.42        4.9045    0   0   4
                20.14          2.16        4.4080   -1   1   3
                20.21         14.69        4.3948    0   2   3
                20.31         26.90        4.3716    1   1   3
                23.45          2.24        3.7929   -1   1   4
                23.53          9.87        3.7807    0   2   4
                23.65          2.17        3.7620    1   1   4
                26.02         43.38        3.4241    1   3   0
                26.08         20.92        3.4168    2   0   0
                27.16         20.93        3.2835   -1   1   5
                27.25         10.18        3.2730    0   2   5
                27.37          1.27        3.2585    1   1   5
                27.55         83.42        3.2377   -1   3   2
                27.56         40.15        3.2364   -2   0   2
                27.63         89.52        3.2280    1   3   2
                27.73         45.90        3.2171    2   0   2
                31.14          3.74        2.8725   -1   1   6
                31.36          2.13        2.8524    1   1   6
                31.49          1.12        2.8414   -2   2   2
                31.63          1.38        2.8283    2   2   2
                31.77         36.89        2.8163   -2   0   4
                31.80         74.02        2.8139   -1   3   4
                31.95         76.25        2.8013    1   3   4
                32.07         38.84        2.7910    2   0   4
                33.11          7.85        2.7060   -2   2   3
                33.15          5.16        2.7023    0   4   3
                35.35          2.69        2.5389    0   4   4
                35.42          5.25        2.5342    0   2   7
                35.55          8.17        2.5251    1   1   7
                36.65         52.97        2.4523    0   0   8
                37.90          1.26        2.3737   -2   0   6
                37.96          1.90        2.3704   -1   3   6
                38.02          5.21        2.3668    0   4   5
                38.23          9.92        2.3542    2   2   5
                39.77          1.84        2.2664    0   2   8
                40.32          1.24        2.2371    3   1   0
                40.47          2.22        2.2288   -1   5   1
                40.56          3.01        2.2244    2   4   1
                40.63          1.99        2.2203    3   1   1
                40.95          1.28        2.2040   -2   2   6
                41.27          1.51        2.1876   -1   5   2
                41.30          2.33        2.1858    2   2   6
                41.33          1.49        2.1846    1   5   2
                42.57          4.25        2.1236   -2   4   3
                42.59          2.51        2.1228   -3   1   3
                42.66          3.49        2.1192    1   5   3
                42.85          1.99        2.1106    3   1   3
                44.15          3.40        2.0512   -1   1   9
                44.27          1.29        2.0461    0   2   9
                44.32          2.48        2.0440   -2   2   7
                44.35          1.21        2.0426   -3   1   4
                44.46          1.64        2.0375    0   4   7
                45.31         20.63        2.0014   -2   0   8
                45.39         41.02        1.9983   -1   3   8
                45.60         39.64        1.9892    1   3   8
                45.75         19.46        1.9833    2   0   8
                45.87         49.87        1.9783    0   6   0
                45.97        100.00        1.9741    3   3   0
                46.58          2.18        1.9496   -1   5   5
                46.72          1.41        1.9443    1   5   5
                46.82          3.40        1.9404    2   4   5
                46.94          2.79        1.9356    3   1   5
                49.20          1.42        1.8521   -1   5   6
                49.35          1.21        1.8466    1   5   6
                49.64         16.57        1.8366   -3   3   4
                49.69         14.02        1.8347    0   6   4
                49.94         11.40        1.8261    3   3   4
                52.07          3.93        1.7565   -3   1   7
                52.10          2.65        1.7554   -2   4   7
                52.16          2.98        1.7537   -1   5   7
                52.32          1.64        1.7485    2   2   9
                52.45          1.57        1.7447    2   4   7
                53.52          6.18        1.7121    2   6   0
                53.65          3.26        1.7084    4   0   0
                53.74          1.59        1.7058   -1   3  10
                53.98          2.05        1.6987    1   3  10
                54.13          1.16        1.6943    2   0  10
                54.35          8.14        1.6879   -2   6   2
                54.43          3.97        1.6858   -4   0   2
                54.45          8.42        1.6852    2   6   2
                54.62          4.38        1.6804    4   0   2
                56.27          1.59        1.6348    0   0  12
                56.88         10.48        1.6188   -2   6   4
                56.90          4.98        1.6182   -4   0   4
                57.06         11.21        1.6140    2   6   4
                57.27          5.80        1.6086    4   0   4
                59.21          1.93        1.5606    1   5   9
                59.34          1.61        1.5575    2   4   9
                59.49          2.35        1.5539    3   1   9
                59.91          5.32        1.5440   -3   3   8
                60.09          6.25        1.5397    0   6   8
                60.36          1.22        1.5334   -2   2  11
                60.45          7.65        1.5315    3   3   8
                60.96          1.22        1.5198   -3   5   5
                60.97          1.89        1.5195   -4   2   5
                61.00          1.86        1.5189   -1   7   5
                62.77          7.90        1.4803   -2   0  12
                62.81          1.28        1.4795    0   8   1
                62.87         15.16        1.4781   -1   3  12
                62.91          3.07        1.4773   -4   4   1
                63.14         14.37        1.4726    1   3  12
                63.30          7.12        1.4692    2   0  12
                63.46          1.20        1.4658   -4   4   2
                63.49          2.03        1.4653   -1   1  13
                63.62          1.06        1.4625    0   2  13
                63.64          1.09        1.4622    4   4   2
                64.39          3.01        1.4470    0   8   3
                64.66          6.66        1.4415    4   4   3
                65.73          1.69        1.4206   -1   7   7
                65.75          3.40        1.4202    0   8   4
                66.10          2.13        1.4135    3   5   7
                66.24          1.40        1.4109    4   2   7
                66.39          5.68        1.4081   -4   0   8
                66.45         10.58        1.4070   -2   6   8
                66.79          9.39        1.4006    2   6   8
                66.84          1.15        1.3997   -2   4  11
                67.07          4.43        1.3955    4   0   8
                67.42          8.36        1.3891   -4   4   5
                67.49          3.56        1.3878    0   8   5
                69.47          1.23        1.3530   -4   4   6
                70.65          1.48        1.3332   -3   7   3
                70.73          1.19        1.3319   -5   1   3
                72.02          2.40        1.3113    0   8   7
                72.44          4.74        1.3047    4   4   7
                72.68          2.09        1.3009   -2   0  14
                72.80          4.42        1.2991   -1   3  14
                73.07          1.19        1.2950    1   9   0
                73.09          4.81        1.2947    1   3  14
                73.20          1.16        1.2930    4   6   0
                73.26          2.48        1.2921    2   0  14
                73.28          1.22        1.2918    5   3   0
                73.87          1.80        1.2829    3   7   5
                74.11          1.82        1.2793    5   1   5
                74.79          1.58        1.2695    0   8   8
                75.97          5.85        1.2526   -1   9   4
                75.97          5.72        1.2525   -4   6   4
                76.01          5.67        1.2520   -5   3   4
                76.05          5.81        1.2515    1   9   4
                76.30          6.34        1.2481    4   6   4
                76.41          6.12        1.2464    5   3   4
                77.66          2.70        1.2295   -4   4   9
                77.88          1.07        1.2266    0   8   9
                77.89          1.76        1.2265   -3   7   7
                77.91         11.25        1.2261    0   0  16
                78.20          1.38        1.2224    2   8   7
                79.52          1.69        1.2054   -4   6   6
                79.53          1.83        1.2052   -5   3   6
                79.57          1.50        1.2047   -1   9   6
                79.69          1.41        1.2032    1   9   6
                79.99          1.14        1.1994    4   6   6
                80.13          1.06        1.1978    5   3   6
                81.01          2.27        1.1869   -4   0  12
                81.15          4.74        1.1852   -2   6  12
                81.18          1.27        1.1848    0  10   1
                81.44          1.92        1.1817    5   5   1
                81.62          5.08        1.1795    2   6  12
                81.96          2.60        1.1755    4   0  12
                83.64          1.65        1.1561   -1   3  16
                83.96          1.60        1.1526    1   3  16
                84.10          1.10        1.1510    3   7   9
                84.44          2.74        1.1472   -5   3   8
                84.44          2.84        1.1472   -4   6   8
                84.55          2.41        1.1460   -1   9   8
                84.71          2.77        1.1443    1   9   8
                84.97          3.52        1.1414    3   9   0
                85.04          1.16        1.1406    0   8  11
                85.07          2.23        1.1403    4   6   8
                85.20          1.78        1.1389    6   0   0
                85.22          2.53        1.1387    5   3   8
                85.61          2.86        1.1346    4   4  11
                87.69          5.71        1.1129   -3   9   4
                87.80          3.07        1.1118   -6   0   4
                87.93          5.09        1.1105    3   9   4
                88.27          2.43        1.1071    6   0   4
                89.12          1.13        1.0987    0   8  12
================================================================================
       XPOW Copyright 1993 Bob Downs, Ranjini Swaminathan and Kurt Bartelmehs
  For reference, see Downs et al. (1993) American Mineralogist 78, 1104-1107.

File: data/Exp_data/R070763_CIF.txt
      Vaesite
Diffraction data computed using the structure from the paper listed below, 
along with the cell parameters refined from single crystal data of R070763 
      Nowack E, Schwarzenbach D, Gonschorek W, Hahn T
      Zeitschrift fur Kristallographie 186 (1989) 213-215
      Deformationsdichten in CoS2 und NiS2 mit pyritstruktur
      Note: T = 295 K

      CELL PARAMETERS:   5.6740  5.6740  5.6740   90.000   90.000   90.000
      SPACE GROUP: Pa3       

           ATOM        X         Y         Z     OCCUPANCY  ISO(B)
            Ni     0.00000   0.00000   0.00000     1.000     0.450
            S      0.39482   0.39482   0.39482     1.000     0.387

            BOUNDS ON TWO THETA:    5.0  90.0
            LIMITS IMPOSED ON THE INDICES ARE:  +/-  5 +/-  5 +/-  5
            MAX. ABS. INTENSITY / VOLUME**2:      56.43096892    
            The INTENSITY cut off value is   1.00

               2-THETA      INTENSITY    D-SPACING   H   K   L
                27.22         29.53        3.2759    1   1   1
                31.54        100.00        2.8370    2   0   0
                35.37         33.19        2.5375    2   1   0
                38.88         30.55        2.3164    2   1   1
                45.20         49.55        2.0061    2   2   0
                48.11          1.47        1.8913    2   2   1
                53.57         78.20        1.7108    3   1   1
                56.15         14.81        1.6379    2   2   2
                58.67         13.93        1.5737    3   0   2
                61.11         15.18        1.5164    3   2   1
                61.11          1.75        1.5164    3   1   2
                68.14          1.05        1.3761    3   2   2
                70.40          1.06        1.3374    4   1   1
                72.63         13.47        1.3017    3   3   1
                74.84          4.87        1.2687    4   0   2
                74.84          4.87        1.2687    4   2   0
                77.02          4.16        1.2382    4   2   1
                79.18          1.79        1.2097    3   3   2
                83.46         10.15        1.1582    4   2   2
                85.58          1.12        1.1348    4   3   0
                87.70          1.33        1.1128    4   1   3
                89.82          3.56        1.0920    3   3   3
                89.82         25.64        1.0920    5   1   1
================================================================================
       XPOW Copyright 1993 Bob Downs, Ranjini Swaminathan and Kurt Bartelmehs
  For reference, see Downs et al. (1993) American Mineralogist 78, 1104-1107.

File: data/Exp_data/R080011_CIF.txt
      Mawbyite
Diffraction data computed using the structure from the paper listed below, 
along with the cell parameters refined from single crystal data of R080011
      Kharisun, Taylor M R, Bevan D J M, Rae A D, Pring A
      Mineralogical Magazine 61 (1997) 685-691
      The crystal structure of mawbyite, PbFe2(AsO4)2(OH)2
      Locality: Broken Hill, New South Wales, Australia, type specimen

      CELL PARAMETERS:   9.0500  6.2770  7.5300   90.000  115.200   90.000
      SPACE GROUP: C2/m      

           ATOM        X         Y         Z     OCCUPANCY  ISO(B)
            Pb     0.00000   0.00000   0.00000     1.000     1.974
            Fe     0.25000   0.25000   0.50000     1.000     1.026
            As     0.91760   0.50000   0.21310     1.000     1.263
            O      0.34210   0.50000   0.41010     1.000     1.105
            O      0.31030   0.00000   0.35530     1.000     1.421
            O      0.03700   0.28260   0.27010     1.000     1.421
            O      0.21970   0.50000   0.01270     1.000     2.211
            H      0.29730   0.50000   0.26460     1.000     1.000

            BOUNDS ON TWO THETA:    5.0  90.0
            LIMITS IMPOSED ON THE INDICES ARE:  +/-  7 +/-  5 +/-  6
            MAX. ABS. INTENSITY / VOLUME**2:      55.90931612    
            The INTENSITY cut off value is   1.00

               2-THETA      INTENSITY    D-SPACING   H   K   L
                12.99         16.03        6.8133    0   0   1
                17.80          5.27        4.9818    1   1   0
                19.15        100.00        4.6338   -1   1   1
                19.99         30.53        4.4425   -2   0   1
                21.71         14.66        4.0943    2   0   0
                24.72          6.30        3.6015    1   1   1
                25.94          4.06        3.4347   -2   0   2
                26.16          9.75        3.4067    0   0   2
                27.63         99.83        3.2286   -1   1   2
                28.44         27.09        3.1385    0   2   0
                29.86         65.43        2.9918    2   0   1
                31.38         63.87        2.8506    0   2   1
                32.95         60.21        2.7181   -3   1   1
                35.00          3.21        2.5633   -2   2   1
                35.24         35.37        2.5467   -3   1   2
                35.57         35.94        2.5239    1   1   2
                35.88         14.33        2.5031    3   1   0
                36.06         27.01        2.4909    2   2   0
                36.15         13.64        2.4849   -2   0   3
                38.87         20.93        2.3169   -2   2   2
                39.10         10.24        2.3040   -1   1   3
                40.62          6.61        2.2213   -4   0   2
                41.71         19.41        2.1655    2   2   1
                42.00          3.10        2.1511   -3   1   3
                43.09          1.75        2.0992    3   1   1
                44.24          7.61        2.0472    4   0   0
                44.70          1.83        2.0272    1   3   0
                45.28          5.46        2.0027   -4   0   3
                45.31          9.96        2.0015   -1   3   1
                48.15         17.00        1.8900    1   1   3
                48.35          6.78        1.8824   -2   0   4
                49.54          8.53        1.8399    0   2   3
                49.86         12.88        1.8289   -1   3   2
                50.01          5.04        1.8239   -4   2   1
                50.70          9.28        1.8007    2   2   2
                51.81          1.23        1.7644    4   0   1
                53.20          1.38        1.7217    3   1   2
                53.29         14.78        1.7191   -3   3   1
                53.35         10.44        1.7173   -4   0   4
                53.72          8.59        1.7064   -5   1   1
                53.82          9.62        1.7033    0   0   4
                53.86          1.79        1.7023    2   0   3
                54.34         27.68        1.6883   -4   2   3
                54.87          6.11        1.6731   -3   3   2
                55.11          6.50        1.6666    1   3   2
                55.32          4.71        1.6606    3   3   0
                57.05         15.18        1.6143   -2   2   4
                57.67          3.12        1.5984   -1   3   3
                58.22          6.24        1.5847    5   1   0
                58.85         12.40        1.5692    0   4   0
                60.16         14.85        1.5380    4   2   1
                61.33          1.90        1.5117   -5   1   4
                61.50          1.33        1.5078   -6   0   2
                61.94          2.76        1.4981   -2   0   5
                61.98          1.24        1.4974    1   1   4
                62.04          6.74        1.4959    4   0   2
                62.74          4.34        1.4808   -6   0   3
                62.80          1.93        1.4797   -2   4   1
                63.49          1.07        1.4653    2   4   0
                63.57          1.97        1.4636   -6   0   1
                63.75          3.79        1.4599   -3   1   5
                64.79          6.79        1.4389    1   3   3
                65.38          5.81        1.4273    3   1   3
                65.49          1.34        1.4253    0   4   2
                67.39          9.63        1.3897    2   4   1
                68.91          1.21        1.3627    0   0   5
                69.12          9.20        1.3591   -6   2   2
                69.49          4.24        1.3527   -5   3   1
                69.63          3.01        1.3504    4   2   2
                70.12          4.45        1.3421   -5   1   5
                70.29          2.15        1.3393   -6   2   3
                71.05          3.18        1.3268   -2   4   3
                73.42          3.05        1.2896    5   3   0
                73.95          2.06        1.2817   -4   4   2
                75.31          1.37        1.2619    2   2   4
                75.42          1.15        1.2604   -7   1   3
                76.16          7.80        1.2499    0   2   5
                76.20          1.20        1.2494   -5   3   4
                76.49          1.79        1.2454    4   4   0
                77.23          1.75        1.2352   -4   4   3
                77.25          1.41        1.2349   -1   5   1
                77.58          4.40        1.2306   -3   1   6
                78.41          1.78        1.2197   -3   3   5
                78.49          3.15        1.2186   -7   1   4
                79.46          2.47        1.2061    3   1   4
                79.52          1.94        1.2053   -2   4   4
                79.91          3.31        1.2005    3   3   3
                80.68          3.52        1.1909   -1   5   2
                81.42          1.09        1.1819   -5   1   6
                82.00          1.77        1.1751   -1   1   6
                83.39          2.36        1.1590   -3   5   1
                83.44          3.63        1.1584   -4   4   4
                83.82          3.52        1.1541    0   4   4
                83.83          1.31        1.1541    2   0   5
                84.19          2.94        1.1500    7   1   0
                84.33          2.61        1.1484   -5   3   5
                84.49          1.80        1.1467   -7   1   5
                84.68          1.94        1.1446   -3   5   2
                84.87          2.07        1.1425    1   5   2
================================================================================
       XPOW Copyright 1993 Bob Downs, Ranjini Swaminathan and Kurt Bartelmehs
  For reference, see Downs et al. (1993) American Mineralogist 78, 1104-1107.

File: data/Exp_data/R080013_CIF.txt
      Xanthoconite
Diffraction data computed using the structure from the paper listed below, 
along with the cell parameters refined from single crystal data of R080013
      Rosenstingl J, Pertlik F
      Mitteilungen der Osterreichischen Mineralogischen Gesellschaft 138 (1993) 9-16
      Neuberechnung der kristallstruktur von naturlichem und synthetischem monoklinen
      Ag3AsS3 (= xanthokon) nebst einer diskussion zur symmetrie
      Locality: synthetic

      CELL PARAMETERS:  12.0050  6.2570 17.0620   90.000  111.010   90.000
      SPACE GROUP: C2/c      

           ATOM        X         Y         Z     OCCUPANCY  ISO(B)
            Ag     0.14210   0.03290   0.21710     1.000     5.240
            Ag     0.06410   0.94030   0.43880     1.000     4.884
            Ag     0.36030   0.04630   0.13730     1.000     6.160
            As     0.35770   0.05590   0.42880     1.000     2.122
            S      0.15350   0.19340   0.08460     1.000     2.533
            S      0.42550   0.13990   0.32580     1.000     2.915
            S      0.16580   0.14360   0.35990     1.000     2.435

            BOUNDS ON TWO THETA:    5.0  90.0
            LIMITS IMPOSED ON THE INDICES ARE:  +/- 10 +/-  5 +/- 14
            MAX. ABS. INTENSITY / VOLUME**2:      41.57672724    
            The INTENSITY cut off value is   1.00

               2-THETA      INTENSITY    D-SPACING   H   K   L
                15.74          1.04        5.6301   -2   0   2
                16.21         10.78        5.4693   -1   1   1
                16.22         13.81        5.4632    1   1   0
                18.01          2.38        4.9244   -1   1   2
                21.20          7.08        4.1911   -1   1   3
                21.27          1.33        4.1773    1   1   2
                22.33         15.71        3.9819    0   0   4
                22.44         10.64        3.9626    2   0   2
                25.27          3.74        3.5244   -1   1   4
                25.35          3.02        3.5129    1   1   3
                26.57         17.95        3.3545   -3   1   2
                26.61          7.35        3.3503   -3   1   1
                27.81          5.43        3.2075    3   1   0
                28.53         57.60        3.1285    0   2   0
                29.09         29.32        3.0698    0   2   1
                29.91        100.00        2.9872   -3   1   4
                29.99         86.56        2.9795    1   1   4
                31.70         17.49        2.8223   -2   0   6
                31.79          5.55        2.8151   -4   0   4
                31.90          1.69        2.8055    2   0   4
                31.94         52.73        2.8017    4   0   0
                32.27         13.71        2.7743   -2   2   1
                33.17         29.01        2.7010    3   1   2
                33.76          5.69        2.6546    0   0   6
                34.19         13.23        2.6226   -2   2   3
                34.26          1.26        2.6172    2   2   1
                34.90         10.97        2.5708   -1   1   6
                36.49          2.35        2.4622   -2   2   4
                36.60          7.93        2.4555    2   2   2
                36.70          7.60        2.4485   -3   1   6
                37.39          4.06        2.4050   -4   0   6
                37.66          2.65        2.3884    4   0   2
                39.53          2.24        2.2798   -2   2   5
                40.28          1.13        2.2388    1   1   6
                40.36          9.55        2.2350   -5   1   2
                40.41          4.41        2.2321    0   2   5
                42.14         15.46        2.1445   -4   2   1
                42.38         19.25        2.1327   -2   0   8
                42.59          7.70        2.1226    2   0   6
                43.17          3.92        2.0956   -2   2   6
                43.35         13.52        2.0871    4   2   0
                44.16          1.58        2.0508   -1   3   1
                44.77          2.39        2.0241    0   2   6
                44.94          1.03        2.0170    1   3   1
                45.45          3.08        1.9955   -4   0   8
                45.56          2.34        1.9910    0   0   8
                45.64          1.00        1.9878   -3   1   8
                45.66          4.73        1.9870   -6   0   4
                45.69          3.79        1.9856   -1   1   8
                45.75          1.96        1.9834   -6   0   2
                45.80          8.81        1.9813    4   0   4
                45.80          1.79        1.9812    1   1   7
                46.41          4.38        1.9564   -1   3   3
                46.45          2.58        1.9550    1   3   2
                47.32         13.93        1.9212   -2   2   7
                47.70          2.02        1.9067   -4   2   6
                47.92          3.04        1.8984    4   2   2
                48.20          3.09        1.8880    5   1   2
                48.51          7.55        1.8767   -6   0   6
                48.64         12.24        1.8719    1   3   3
                48.75          1.53        1.8678    6   0   0
                49.35          2.83        1.8468   -3   3   2
                50.03          2.93        1.8231   -3   3   3
                50.09          1.93        1.8211    3   3   0
                51.12          2.02        1.7867    4   2   3
                51.39          2.17        1.7781   -1   3   5
                51.40         13.84        1.7778   -3   3   4
                51.45         10.62        1.7762    1   3   4
                51.74          1.34        1.7669    5   1   3
                51.89          5.84        1.7622   -2   2   8
                52.07          4.59        1.7565    2   2   6
                53.55          1.01        1.7114    3   3   2
                53.91          1.21        1.7008   -2   0  10
                53.94          5.09        1.6998   -6   0   8
                54.13          1.28        1.6942    2   0   8
                54.43          2.59        1.6856   -6   2   3
                54.80          1.76        1.6751   -6   2   2
                55.18          1.14        1.6646   -4   0  10
                55.58          3.85        1.6536    4   0   6
                55.62          1.93        1.6523   -7   1   4
                55.77          2.73        1.6484    5   1   4
                56.19          1.75        1.6370    3   3   3
                56.36          6.92        1.6325   -7   1   2
                57.03          5.40        1.6150    2   2   7
                57.24          2.84        1.6094   -6   2   6
                57.36          4.33        1.6064   -1   1  10
                58.70          1.06        1.5728   -4   2   9
                59.42          1.38        1.5556   -6   2   7
                59.61          1.30        1.5510    7   1   0
                59.78          1.77        1.5469   -5   1  10
                60.50          1.53        1.5302   -5   3   5
                61.23          1.59        1.5137   -2   4   1
                62.15          1.73        1.4936   -6   2   8
                62.43          1.30        1.4876   -2   4   3
                62.51          1.71        1.4858    5   3   1
                63.65          2.16        1.4620    1   1  10
                63.65          1.72        1.4619    4   2   6
                64.68          2.18        1.4411   -5   3   7
                65.15          1.48        1.4319    7   1   2
                67.84          1.88        1.3815   -4   4   1
                67.89          2.07        1.3806    5   3   3
                68.19          1.31        1.3753   -7   1  10
                71.00          1.13        1.3275   -5   3   9
                71.72          1.66        1.3160   -2   4   7
                72.75          1.10        1.2998   -1   3  10
                73.64          1.02        1.2863   -4   2  12
                74.18          2.64        1.2784    3   1  10
                74.91          1.03        1.2677   -5   3  10
                78.29          1.76        1.2211   -1   3  11
                79.63          1.82        1.2039    2   4   7
                79.92          2.72        1.2003    1   5   3
                80.55          1.05        1.1926   -9   1  10
                80.99          1.18        1.1872   -3   5   3
================================================================================
       XPOW Copyright 1993 Bob Downs, Ranjini Swaminathan and Kurt Bartelmehs
  For reference, see Downs et al. (1993) American Mineralogist 78, 1104-1107.
