Repository: bjzgcai/Phase_identification_refinement

# Data Directory

This directory is the expected local location for external data. The public repository does not redistribute the full datasets.

## Included

```text
Exp_data/             RRUFF experimental spectra and matching *_CIF.txt files, external
MP_data/              MP-derived reference spectra / CIF text files, external
mp_spacegroup.json    MP metadata and CIF strings, external and ignored by Git
entries_dict.json     label-to-mp-id mapping, external and ignored by Git
match.txt             RRUFF-to-MP strict matching pairs, if permitted
```

File: data/Exp_data/R080017_CIF.txt
      Iodargyrite
Diffraction data computed using the structure from the paper listed below, 
along with the cell parameters refined from single crystal data of R080017
       Wyckoff R W G
      Crystal Structures 1 (1963) 85-237
      Second edition. Interscience Publishers, New York, New York
      Note: wurtzite structure

      CELL PARAMETERS:   4.5940  4.5940  7.5060   90.000   90.000  120.000
      SPACE GROUP: P6_3mc    

           ATOM        X         Y         Z     OCCUPANCY  ISO(B)
            Ag     0.33333   0.66667   0.00000     1.000     1.000
            I      0.33333   0.66667   0.38500     1.000     1.000

            BOUNDS ON TWO THETA:    5.0  90.0
            LIMITS IMPOSED ON THE INDICES ARE:  +/-  3 +/-  3 +/-  6
            MAX. ABS. INTENSITY / VOLUME**2:      125.9287702    
            The INTENSITY cut off value is   1.00

               2-THETA      INTENSITY    D-SPACING   H   K   L
                22.35        100.00        3.9785    1   0   0
                23.71         64.79        3.7530    0   0   2
                25.34         55.53        3.5152    1   0   1
                32.81         40.64        2.7300    1   0   2
                39.22         85.22        2.2970    1   1   0
                42.69         76.85        2.1180    1   0   3
                45.60         13.27        1.9893    2   0   0
                46.34         56.85        1.9592    1   1   2
                47.27          9.05        1.9229    2   0   1
                52.03          9.69        1.7576    2   0   2
                59.35         25.63        1.5571    2   0   3
                61.68          9.55        1.5037    2   1   0
                63.05          6.84        1.4744    2   1   1
                66.58         20.76        1.4045    1   0   5
                67.05          8.07        1.3959    2   1   2
                71.09         11.68        1.3262    3   0   0
                73.47         24.52        1.2889    2   1   3
                76.13         10.50        1.2504    3   0   2
                80.08         11.23        1.1983    2   0   5
                80.48          1.25        1.1934    1   0   6
                84.33          2.27        1.1485    2   2   0
                89.13          3.75        1.0986    1   1   6
                89.17          2.21        1.0982    2   2   2
================================================================================
       XPOW Copyright 1993 Bob Downs, Ranjini Swaminathan and Kurt Bartelmehs
  For reference, see Downs et al. (1993) American Mineralogist 78, 1104-1107.

File: data/Exp_data/R080019_CIF.txt
      Plattnerite
Diffraction data computed using the structure from the paper listed below, 
along with the cell parameters refined from single crystal data of R080019
      D'Antonio P, Santoro A
      Acta Crystallographica B36 (1980) 2394-2397
      Powder neutron diffraction study of chemically prepared B-lead dioxide
      Locality: synthetic

      CELL PARAMETERS:   4.9620  4.9620  3.3860   90.000   90.000   90.000
      SPACE GROUP: P4_2/mnm  

           ATOM        X         Y         Z     OCCUPANCY  ISO(B)
            Pb     0.00000   0.00000   0.00000     1.000     0.438
            O      0.30670   0.30670   0.00000     1.000     0.759

            BOUNDS ON TWO THETA:    5.0  90.0
            LIMITS IMPOSED ON THE INDICES ARE:  +/-  4 +/-  4 +/-  3
            MAX. ABS. INTENSITY / VOLUME**2:      501.8327360    
            The INTENSITY cut off value is   1.00

               2-THETA      INTENSITY    D-SPACING   H   K   L
                25.39        100.00        3.5087    1   1   0
                32.00         94.56        2.7969    1   0   1
                36.21         29.63        2.4810    2   0   0
                36.89          1.40        2.4365    1   1   1
                49.08         69.03        1.8560    2   1   1
                52.14         15.52        1.7543    2   2   0
                54.18          7.61        1.6930    0   0   2
                58.85         17.09        1.5691    3   1   0
                60.74         17.23        1.5248    1   1   2
                62.49         18.67        1.4862    3   0   1
                66.91         10.37        1.3984    2   0   2
                74.41         15.64        1.2749    3   2   1
                76.85          4.25        1.2405    4   0   0
                78.52          8.73        1.2182    2   2   2
                82.47          3.97        1.1696    3   3   0
                84.11         12.32        1.1508    3   1   2
                85.66         12.43        1.1340    4   1   1
                88.02          5.80        1.1095    4   2   0
                88.93          5.43        1.1006    1   0   3
================================================================================
       XPOW Copyright 1993 Bob Downs, Ranjini Swaminathan and Kurt Bartelmehs
  For reference, see Downs et al. (1993) American Mineralogist 78, 1104-1107.

File: data/Exp_data/R080063_CIF.txt
      Rynersonite
      Diffraction data computed using the structure from the paper listed below, 
      along with the cell parameters refined from single crystal data of R080063
      Jahnberg L
      Acta Chemica Scandinavica 17 (1963) 2548-2559
      Crystal structure of orthorhombic CaTa2O6
      Locality: synthetic

      CELL PARAMETERS:  11.0860  7.5120  5.3680   90.000   90.000   90.000
      SPACE GROUP: Pnma      

           ATOM        X         Y         Z     OCCUPANCY  ISO(B)
            Ca     0.04200   0.25000   0.54000     1.000     1.000
            Ta     0.14120  -0.00560   0.03760     1.000     0.930
            O     -0.02400   0.03500   0.22500     1.000     1.000
            O      0.21300   0.04900   0.38300     1.000     0.600
            O      0.14600   0.25000  -0.03300     1.000     3.200
            O      0.12200  -0.25000   0.16200     1.000     1.500

            BOUNDS ON TWO THETA:    5.0  90.0
            LIMITS IMPOSED ON THE INDICES ARE:  +/- 10 +/-  6 +/-  4
            MAX. ABS. INTENSITY / VOLUME**2:      132.6720851    
            The INTENSITY cut off value is   1.00

               2-THETA      INTENSITY    D-SPACING   H   K   L
                15.99          2.20        5.5430    2   0   0
                18.36        100.00        4.8314    1   0   1
                21.87          1.64        4.0635    1   1   1
                23.06         12.07        3.8561    2   0   1
                23.69         83.24        3.7560    0   2   0
                28.71          9.04        3.1094    2   2   0
                29.34         94.97        3.0438    3   0   1
                30.14         92.09        2.9653    1   2   1
                31.72          1.22        2.8210    3   1   1
                32.30         27.29        2.7715    4   0   0
                33.30          6.85        2.6906    2   2   1
                33.38         33.14        2.6840    0   0   2
                34.38          5.79        2.6086    1   0   2
                36.49          2.65        2.4626    4   0   1
                37.22          2.11        2.4157    2   0   2
                38.05         49.61        2.3648    3   2   1
                39.72          1.04        2.2693    0   3   1
                40.45         27.67        2.2301    4   2   0
                40.58          1.22        2.2232    1   3   1
                41.35         20.83        2.1837    0   2   2
                41.59          4.36        2.1716    3   0   2
                42.18          5.00        2.1426    1   2   2
                43.97          1.66        2.0594    4   2   1
                44.20          4.48        2.0493    5   0   1
                44.60          7.21        2.0318    2   2   2
                47.14         19.81        1.9281    4   0   2
                48.42          1.93        1.8800    3   2   2
                48.47         20.19        1.8780    0   4   0
                49.32          4.80        1.8477    6   0   0
                50.75          2.93        1.7989    5   2   1
                51.75          2.87        1.7665    1   0   3
                52.26         12.04        1.7504    1   4   1
                52.37          1.29        1.7471    6   0   1
                52.65          1.12        1.7385    2   3   2
                53.42         30.98        1.7153    4   2   2
                53.61          3.68        1.7094    5   0   2
                53.84          7.45        1.7028    2   0   3
                54.34          1.93        1.6884    2   4   1
                55.42          5.80        1.6579    6   2   0
                57.20          9.37        1.6105    3   0   3
                57.67          8.68        1.5985    1   2   3
                57.68         26.45        1.5983    3   4   1
                58.17          1.05        1.5859    5   3   1
                59.41          7.12        1.5558    5   2   2
                59.45          9.99        1.5547    4   4   0
                59.61         13.89        1.5509    2   2   3
                60.13         11.47        1.5387    0   4   2
                60.77          3.02        1.5241    1   4   2
                60.87          2.94        1.5219    6   0   2
                61.00         14.71        1.5190    7   0   1
                61.71          1.23        1.5033    4   0   3
                62.78          9.98        1.4801    3   2   3
                65.74          1.42        1.4205    3   4   2
                66.26          3.89        1.4105    6   2   2
                66.39         16.86        1.4082    7   2   1
                67.60          2.02        1.3858    8   0   0
                67.67          1.71        1.3845    5   4   1
                69.93         10.07        1.3453    4   4   2
                70.12          1.50        1.3420    0   0   4
                70.71          2.83        1.3323    1   0   4
                71.65          2.61        1.3171    6   4   0
                72.74          3.38        1.3001    8   2   0
                73.62          1.92        1.2867    1   4   3
                73.71          1.64        1.2854    6   0   3
                75.16          2.10        1.2641    5   4   2
                75.18          1.72        1.2638    0   2   4
                75.34          4.51        1.2615    2   4   3
                75.35          1.17        1.2614    3   0   4
                75.75          4.77        1.2556    1   2   4
                76.01          2.05        1.2520    0   6   0
                77.52          1.65        1.2313    8   0   2
                78.19          5.98        1.2225    3   4   3
                78.68          1.65        1.2161    6   2   3
                79.00          4.84        1.2120    1   6   1
                79.32          1.34        1.2079    4   0   4
                80.29          1.31        1.1958    3   2   4
                81.09          2.59        1.1859    7   0   3
                81.38          2.40        1.1824    6   4   2
                81.50         10.35        1.1810    7   4   1
                82.43          3.82        1.1701    8   2   2
                83.49          5.20        1.1579    3   6   1
                84.20          2.80        1.1499    4   2   4
                84.36          1.89        1.1481    5   0   4
                85.01          3.51        1.1410    4   6   0
                85.60          2.49        1.1346    0   6   2
                85.95          4.06        1.1309    7   2   3
                87.04          1.03        1.1195    9   0   2
                87.48          1.81        1.1150    8   4   0
                88.12          1.61        1.1086   10   0   0
                89.20          5.75        1.0979    5   2   4
                89.83          1.53        1.0919    0   4   4
================================================================================
       XPOW Copyright 1993 Bob Downs, Ranjini Swaminathan and Kurt Bartelmehs
  For reference, see Downs et al. (1993) American Mineralogist 78, 1104-1107.

File: data/Exp_data/R080132_CIF.txt
      Reinerite
      Diffraction data computed using the structre from the paper listed below, 
      along with the cell parameters refined from single crystal data of R080132
      Ghose S, Boving P, LaChapelle W A, Wan C
      American Mineralogist 62 (1977) 1129-1134
      Reinerite, Zn3(AsO3)2: an arsenite with a novel type of Zn-tetrahedral
      double chain

      CELL PARAMETERS:   6.0950 14.4210  7.8190   90.000   90.000   90.000
      SPACE GROUP: Pbam      

           ATOM        X         Y         Z     OCCUPANCY  ISO(B)
            Zn     0.00000   0.50000   0.31453     1.000     1.100
            Zn     0.56494   0.77908   0.78434     1.000     1.036
            As     0.91312   0.87436   0.50000     1.000     0.944
            As     0.22305   0.90126   0.00000     1.000     0.973
            O      0.33040   0.06080   0.50000     1.000     1.346
            O      0.33490   0.28070   0.00000     1.000     1.166
            O      0.15190   0.19970   0.32620     1.000     1.456
            O      0.09040   0.39650   0.17360     1.000     1.323

            BOUNDS ON TWO THETA:    5.0  90.0
            LIMITS IMPOSED ON THE INDICES ARE:  +/-  5 +/- 13 +/-  7
            MAX. ABS. INTENSITY / VOLUME**2:      38.64607000    
            The INTENSITY cut off value is   1.00

               2-THETA      INTENSITY    D-SPACING   H   K   L
                12.28         18.45        7.2105    0   2   0
                15.79         21.69        5.6142    1   1   0
                16.73          9.07        5.3007    0   2   1
                19.46          2.11        4.5604    1   1   1
                22.23        100.00        3.9997    1   2   1
                23.57         10.03        3.7744    1   3   0
                24.69          1.00        3.6052    0   4   0
                25.92         18.08        3.4368    0   2   2
                26.22         31.13        3.3991    1   3   1
                27.81         48.39        3.2083    1   1   2
                28.77         11.76        3.1030    1   4   0
                29.31          8.35        3.0475    2   0   0
                29.85          4.63        2.9937    1   2   2
                29.97          1.75        2.9817    2   1   0
                31.01          5.40        2.8842    1   4   1
                31.51         10.58        2.8395    2   0   1
                32.13         18.87        2.7860    2   1   1
                32.99          8.32        2.7154    1   3   2
                33.82         55.28        2.6503    0   4   2
                33.93          5.70        2.6420    2   2   1
                34.40         24.36        2.6070    1   5   0
                34.86         10.97        2.5738    2   3   0
                36.32          2.91        2.4732    1   5   1
                36.66          8.00        2.4511    0   2   3
                36.99          1.16        2.4305    1   4   2
                37.42         22.60        2.4035    2   0   2
                37.42          2.30        2.4035    0   6   0
                37.95          7.65        2.3708    2   1   2
                38.07          3.18        2.3640    1   1   3
                38.69         11.57        2.3274    2   4   0
                39.21          7.55        2.2974    0   6   1
                39.63         11.89        2.2741    1   2   3
                40.34          3.53        2.2359    1   6   0
                40.44          4.97        2.2307    2   4   1
                41.64          4.05        2.1690    1   5   2
                42.03          3.35        2.1498    2   3   2
                42.03          3.58        2.1498    1   6   1
                42.13          6.71        2.1447    1   3   3
                42.81          1.67        2.1122    0   4   3
                43.19          7.36        2.0948    2   5   0
                44.24          1.38        2.0475    0   6   2
                44.79          1.02        2.0234    2   5   1
                45.06          4.04        2.0118    3   1   0
                45.35          5.48        1.9999    2   4   2
                45.45          1.18        1.9958    1   4   3
                45.81          4.88        1.9807    2   0   3
                46.44          8.47        1.9555    3   2   0
                46.45          9.98        1.9547    0   0   4
                46.53          2.34        1.9517    1   7   0
                46.81          2.58        1.9409    1   6   2
                47.61          7.49        1.9100    2   2   3
                48.22          1.95        1.8872    2   6   0
                48.24          1.10        1.8867    0   2   4
                49.37          1.05        1.8461    1   1   4
                49.79         10.23        1.8314    2   3   3
                50.64          2.98        1.8026    0   8   0
                51.64          1.09        1.7700    3   4   0
                51.74          1.09        1.7669    0   6   3
                52.31          5.15        1.7489    3   2   2
                52.73          5.78        1.7360    2   4   3
                53.95          1.74        1.6995    2   6   2
                54.35          2.59        1.6879    1   8   1
                55.07          1.61        1.6675    2   7   1
                55.31          2.17        1.6610    3   5   0
                56.27          1.20        1.6348    2   1   4
                56.35          2.82        1.6328    2   5   3
                56.65          1.04        1.6247    3   5   1
                57.12          5.42        1.6124    3   4   2
                57.45          2.39        1.6041    2   2   4
                57.90          3.77        1.5926    3   1   3
                58.37          5.52        1.5810    1   8   2
                59.07          4.47        1.5640    1   5   4
                59.14         13.42        1.5622    1   7   3
                59.37          1.63        1.5567    2   3   4
                59.59          1.83        1.5515    2   8   0
                59.67          2.83        1.5497    1   9   0
                60.57          3.94        1.5287    3   5   2
                60.58          6.13        1.5286    2   6   3
                60.59          3.04        1.5283    0   2   5
                60.87          1.26        1.5219    3   6   1
                60.87          1.90        1.5218    2   8   1
                61.11          1.73        1.5165    0   6   4
                62.28          1.42        1.4908    4   2   0
                62.67          3.50        1.4824    1   2   5
                63.54          2.28        1.4642    3   4   3
                64.11          5.90        1.4525    4   3   0
                64.50          6.38        1.4447    1   3   5
                64.63         11.24        1.4422    3   6   2
                64.63          2.50        1.4421    0  10   0
                64.71         11.57        1.4406    1   9   2
                64.71          1.75        1.4406    1   8   3
                65.29          2.22        1.4292    2   5   4
                65.36          1.83        1.4278    2   7   3
                66.14          8.56        1.4129    4   1   2
                67.65          4.66        1.3849    2   1   5
                67.78          5.50        1.3825    3   2   4
                67.84          2.36        1.3815    4   4   1
                67.86          2.81        1.3811    1   7   4
                68.71          3.96        1.3661    2   2   5
                69.74          2.39        1.3484    3   8   0
                69.81          1.02        1.3473    4   5   0
                70.65          1.02        1.3332    2   9   2
                70.93          1.05        1.3288    3   8   1
                71.76          2.06        1.3154    4   0   3
                72.05          2.71        1.3108    0   6   5
                72.54          1.93        1.3032    0   0   6
                72.87          1.02        1.2980    2   4   5
                73.13          1.48        1.2941    4   2   3
                73.68          1.11        1.2858    2  10   1
                73.97          1.35        1.2815    1   6   5
                74.83          1.08        1.2688    4   3   3
                75.11          1.13        1.2648    1  11   1
                75.32          1.12        1.2618    0  10   3
                75.58          1.76        1.2581    3   9   0
                77.13          2.21        1.2366    2  10   2
                77.49          1.83        1.2318    1   3   6
                78.20          1.04        1.2224    4   6   2
                78.35          1.29        1.2204    1   7   5
                79.93          1.98        1.2003    5   1   1
                81.92          1.68        1.1760    3  10   0
                82.52          1.06        1.1690    4   7   2
                82.79          2.27        1.1659    4   3   4
                87.98          1.68        1.1099    3   8   4
                88.84          1.55        1.1014    3   6   5
                89.88          1.37        1.0914    1  13   0
                89.89          1.35        1.0913    0  12   3
================================================================================
       XPOW Copyright 1993 Bob Downs, Ranjini Swaminathan and Kurt Bartelmehs
  For reference, see Downs et al. (1993) American Mineralogist 78, 1104-1107.

File: data/Exp_data/R080137_CIF.txt
      Pucherite
Diffraction data computed using the structure from the paper listed below, 
along with the cell parameters refined from single crystal data of R080137
      Mereiter K, Preisinger A
      Anzeiger der Osterreichische Akademie der Wissenschaften 123 (1986) 79-81
      Kristallstrukturdaten der wismutminerale atelestit, mixit und pucherit
      Locality: Schneeberg, Saxony, Germany

      CELL PARAMETERS:   5.3050  5.0340 11.9470   90.000   90.000   90.000
      SPACE GROUP: Pnca      

           ATOM        X         Y         Z     OCCUPANCY  ISO(B)
            Bi     0.25000   0.00000   0.11045     1.000     1.200
            V      0.25000   0.00000   0.39396     1.000     0.800
            O     -0.08390  -0.24340   0.03660     1.000     1.300
            O     -0.04380   0.35850   0.19190     1.000     1.400

            BOUNDS ON TWO THETA:    5.0  90.0
            LIMITS IMPOSED ON THE INDICES ARE:  +/-  4 +/-  4 +/- 10
            MAX. ABS. INTENSITY / VOLUME**2:      174.1928482    
            The INTENSITY cut off value is   1.00

               2-THETA      INTENSITY    D-SPACING   H   K   L
                14.83          9.82        5.9735    0   0   2
                19.13         41.60        4.6390    0   1   1
                22.41         44.34        3.9666    1   0   2
                25.51        100.00        3.4921    1   1   1
                28.58          4.42        3.1232    0   1   3
                29.92         26.15        2.9867    0   0   4
                33.29         85.71        2.6914    1   1   3
                33.79         18.55        2.6525    2   0   0
                34.46          1.65        2.6026    1   0   4
                35.67         16.74        2.5170    0   2   0
                37.08          1.96        2.4242    2   0   2
                38.96          2.28        2.3119    1   1   4
                39.12         16.83        2.3027    2   1   1
                41.34          1.04        2.1842    2   1   2
                41.85         12.04        2.1586    0   1   5
                42.54         22.35        2.1252    1   2   2
                44.83          6.52        2.0218    2   1   3
                45.36          4.20        1.9994    1   1   5
                45.56          2.36        1.9912    0   0   6
                45.75         20.88        1.9833    2   0   4
                47.22         19.91        1.9247    0   2   4
                48.86          7.02        1.8642    1   0   6
                49.95         19.28        1.8258    2   2   0
                50.44          1.86        1.8093    1   2   4
                52.40          1.46        1.7461    2   2   2
                54.09          6.52        1.6956    3   0   2
                54.83          6.86        1.6742    2   1   5
                55.28          2.93        1.6617    0   3   1
                55.62          8.18        1.6524    3   1   1
                57.91          3.75        1.5924    2   0   6
                58.18          7.57        1.5857    1   3   1
                59.16          3.16        1.5616    0   2   6
                59.32         14.97        1.5578    2   2   4
                59.81          1.52        1.5463    0   3   3
                59.81         17.48        1.5462    1   1   7
                60.13         14.60        1.5388    3   1   3
                61.94          4.06        1.4981    1   2   6
                62.16          1.40        1.4934    0   0   8
                62.57         12.47        1.4846    1   3   3
                64.86          1.30        1.4375    1   0   8
                66.39          2.72        1.4082    2   3   1
                66.49          4.14        1.4063    3   2   2
                68.31          1.55        1.3732    0   3   5
                69.90          2.97        1.3457    2   2   6
                71.08          2.49        1.3262    4   0   0
                72.66          2.98        1.3013    2   0   8
                73.78          2.53        1.2843    0   2   8
                73.83          1.87        1.2836    0   1   9
                74.40          1.95        1.2752    4   1   1
                75.55          2.08        1.2585    0   4   0
                76.28          1.02        1.2483    1   2   8
                78.42          3.15        1.2195    2   3   5
                78.99          3.20        1.2121    4   0   4
                79.08          3.32        1.2109    3   3   1
                79.98          2.68        1.1996    1   4   2
                80.37          1.17        1.1947    0   0  10
                80.51          6.98        1.1930    3   1   7
                82.15          3.38        1.1733    4   2   0
                82.39          2.69        1.1705    3   2   6
                82.67          6.23        1.1672    1   3   7
                82.95          4.41        1.1640    3   3   3
                83.32          2.37        1.1598    0   4   4
                83.66          2.85        1.1560    2   2   8
                83.71          2.47        1.1554    2   1   9
                85.38          2.96        1.1370    2   4   0
                86.04          2.16        1.1300    4   1   5
                89.81          4.03        1.0921    4   2   4
================================================================================
       XPOW Copyright 1993 Bob Downs, Ranjini Swaminathan and Kurt Bartelmehs
  For reference, see Downs et al. (1993) American Mineralogist 78, 1104-1107.

File: data/Exp_data/R090073_CIF.txt
      Paakkonenite
      Diffraction data computed using the structure listed from below,
      along with the cell parameters refined from single crystal data of R090073.
      Bonazzi P, Borrini D, Mazzi F, Olmi F
      American Mineralogist 80 (1995) 1054-1058
      Crystal structure and twinning of Sb2AsS2, the synthetic analogue of
      paakkonenite

      CELL PARAMETERS:  10.7880  3.9780 12.5700   90.000  115.890   90.000
      SPACE GROUP: C2/m      

           ATOM        X         Y         Z     OCCUPANCY  ISO(B)
            Sb    -0.04520   0.00000   0.17550     1.000     1.961
            Sb     0.31190   0.50000   0.39790     1.000     2.850
            As    -0.10580   0.50000   0.01560     1.000     1.423
            S      0.21140   0.00000   0.23760     1.000     1.381
            S      0.09370   0.50000   0.40840     1.000     2.564

            BOUNDS ON TWO THETA:    5.0  90.0
            LIMITS IMPOSED ON THE INDICES ARE:  +/-  8 +/-  3 +/- 10
            MAX. ABS. INTENSITY / VOLUME**2:      66.72026199    
            The INTENSITY cut off value is   1.00

               2-THETA      INTENSITY    D-SPACING   H   K   L
                15.67          1.03        5.6542    0   0   2
                16.43          4.28        5.3938   -2   0   1
                18.16          4.27        4.8843   -2   0   2
                22.69         41.17        3.9192   -2   0   3
                22.88         51.86        3.8866    2   0   1
                24.16         17.37        3.6842   -1   1   1
                24.18         13.98        3.6808    1   1   0
                26.62          1.24        3.3487   -1   1   2
                26.68          3.76        3.3410    1   1   1
                28.78          3.42        3.1019   -2   0   4
                31.02        100.00        2.8829   -1   1   3
                31.11         67.16        2.8748    1   1   2
                31.65          1.40        2.8271    0   0   4
                33.22         59.91        2.6969   -4   0   2
                33.81          8.68        2.6511   -3   1   2
                33.86          2.97        2.6473   -3   1   1
                34.25          2.32        2.6184   -4   0   1
                39.10         20.51        2.3040   -3   1   4
                39.32         30.53        2.2915    3   1   1
                39.86         26.23        2.2617    0   0   5
                43.25          1.57        2.0920   -2   0   6
                43.35          6.64        2.0873   -1   1   5
                43.47         18.63        2.0817    1   1   4
                44.16          1.26        2.0508    3   1   2
                45.61         24.19        1.9890    0   2   0
                46.74          1.62        1.9433    4   0   2
                48.12          4.71        1.8911   -5   1   3
                49.47          1.46        1.8424   -5   1   4
                49.65          2.25        1.8360   -5   1   1
                49.69         11.68        1.8348   -3   1   6
                50.02          5.50        1.8235    3   1   3
                50.78          1.01        1.7979   -6   0   3
                51.53          6.77        1.7737   -2   2   3
                51.62          8.83        1.7706    2   2   1
                52.16         20.23        1.7536   -5   1   5
                52.45         14.14        1.7445    5   1   0
                52.59          9.59        1.7401   -4   0   7
                53.06          8.04        1.7259    4   0   3
                53.34          1.77        1.7176   -6   0   5
                53.62          4.77        1.7093   -6   0   1
                56.52          1.45        1.6281   -6   0   6
                57.58         18.11        1.6007   -4   2   2
                59.60          4.77        1.5511   -2   0   8
                59.91          5.22        1.5440    2   0   6
                61.47          5.00        1.5085    5   1   2
                62.15         10.41        1.4936    0   2   5
                65.00          1.40        1.4348   -7   1   4
                66.86          4.15        1.3994   -1   1   8
                67.01          1.30        1.3966    1   1   7
                68.34          1.31        1.3727   -7   1   6
                68.69          1.59        1.3665   -7   1   1
                69.74          2.91        1.3485   -8   0   4
                72.12          5.56        1.3097   -4   2   7
                72.15          1.82        1.3091    3   1   6
                72.51          4.74        1.3035    4   2   3
                72.75          1.03        1.3000   -6   2   5
                72.98          2.80        1.2964   -6   2   1
                75.16          4.32        1.2640   -1   3   3
                75.21          2.89        1.2633    1   3   2
                76.04          1.83        1.2517   -7   1   8
                76.64          1.07        1.2433    7   1   1
                78.14          3.31        1.2232   -2   2   8
                78.41          3.63        1.2197    2   2   6
                79.42          1.04        1.2067   -6   0  10
                79.91          1.43        1.2005   -3   3   4
                80.05          2.19        1.1987    3   3   1
                80.21          1.50        1.1967    6   0   4
                81.21          2.46        1.1845   -5   1  10
                82.83          1.63        1.1654    1   3   4
                83.08          1.40        1.1625   -8   0   9
                85.74          3.02        1.1331    1   1   9
                87.36          1.35        1.1162   -3   3   6
                89.28          2.62        1.0972   -5   3   5
                89.51          1.86        1.0949    5   3   0
================================================================================
       XPOW Copyright 1993 Bob Downs, Ranjini Swaminathan and Kurt Bartelmehs
  For reference, see Downs et al. (1993) American Mineralogist 78, 1104-1107.
