Repository: bjzgcai/Phase_identification_refinement

# Data Directory

This directory is the expected local location for external data. The public repository does not redistribute the full datasets.

## Included

```text
Exp_data/             RRUFF experimental spectra and matching *_CIF.txt files, external
MP_data/              MP-derived reference spectra / CIF text files, external
mp_spacegroup.json    MP metadata and CIF strings, external and ignored by Git
entries_dict.json     label-to-mp-id mapping, external and ignored by Git
match.txt             RRUFF-to-MP strict matching pairs, if permitted
```

File: data/Exp_data/R100032_CIF.txt
      Aravaipaite
      Diffraction data computed using the structure from the paper listed below, 
      along with the cell parameters refined from single crystal data of R100032
      Kampf A R, Yang H, Downs R T, Pinch W W
      American Mineralogist 96 (2011) 402-407
      The crystal structures and Raman spectra of aravaipaite and calcioaravaipaite
      Locality: Grand Reef mine, Aravaipa mining district, Arizona, USA
      

      CELL PARAMETERS:   5.6560  5.8580 12.6920   98.750   94.000   90.710
      SPACE GROUP: P-1       

           ATOM        X         Y         Z     OCCUPANCY  ISO(B)
            Pb     0.30470   0.11693   0.36471     1.000     1.194
            Pb     0.76753   0.04754   0.11751     1.000     1.895
            Pb     0.27468   0.51132   0.11789     1.000     1.386
            Al     0.79400   0.61810   0.30820     1.000     0.979
            F      0.04860   0.77450   0.27400     1.000     2.092
            F      0.73690   0.50940   0.16610     1.000     1.966
            F      0.84880   0.71990   0.44550     1.000     2.290
            F      0.51920   0.47520   0.33060     1.000     2.029
            F      0.61580   0.86760   0.28630     1.000     2.092
            F      0.95870   0.36350   0.31700     1.000     3.111
            F      0.49960   0.24300   0.99240     1.000     1.484
            F      0.00070   0.24750   0.99530     1.000     1.390
            F      0.29420   0.12830   0.17100     1.000     3.214
            O      0.66210   0.22570   0.51280     1.000     1.579
            H      0.59700   0.33800   0.55500     1.000     3.948
            H      0.81400   0.25300   0.50900     1.000     3.948

            BOUNDS ON TWO THETA:    5.0  90.0
            LIMITS IMPOSED ON THE INDICES ARE:  +/-  5 +/-  5 +/- 11
            MAX. ABS. INTENSITY / VOLUME**2:      84.22104232    
            The INTENSITY cut off value is   1.00

               2-THETA      INTENSITY    D-SPACING   H   K   L
                 7.07        100.00       12.5113    0   0   1
                15.31          7.89        5.7882    0   1   0
                15.71          4.33        5.6407    1   0   0
                16.77         12.51        5.2879   -1   0   1
                17.71          2.69        5.0080    1   0   1
                17.84         21.21        4.9708    0   1   1
                19.23          1.29        4.6161    0  -1   2
                20.42         11.25        4.3489   -1   0   2
                21.74          2.42        4.0877   -1   1   0
                21.97          9.09        4.0458    1   0   2
                22.26          3.59        3.9934    1   1   0
                22.28          1.43        3.9903   -1  -1   1
                22.47          1.19        3.9568    0   1   2
                23.27          6.13        3.8231   -1   1   1
                24.32         14.02        3.6604    0  -1   3
                24.44         37.41        3.6422    1   1   1
                24.49         46.39        3.6351   -1  -1   2
                25.35         78.38        3.5128    1  -1   2
                25.63          1.58        3.4760   -1   0   3
                26.71         85.96        3.3377   -1   1   2
                27.50          5.08        3.2429    1   0   3
                28.34         57.32        3.1491    1   1   2
                28.41         47.14        3.1414   -1  -1   3
                28.54         55.61        3.1278    0   0   4
                29.74         16.43        3.0042    1  -1   3
                30.33          1.12        2.9473    0  -1   4
                30.62         41.79        2.9197    0  -2   1
                30.90         17.19        2.8941    0   2   0
                31.49          2.54        2.8411   -1   1   3
                31.69          1.65        2.8236   -1   0   4
                31.73         41.40        2.8203    2   0   0
                32.02         15.62        2.7951   -2   0   1
                34.50          5.84        2.6000    1  -2   1
                34.63          2.19        2.5906    0   1   4
                34.69          2.53        2.5860   -1  -2   1
                35.07          4.57        2.5590   -2   1   0
                35.18          3.06        2.5509    1   2   0
                35.71          1.91        2.5143   -1  -2   2
                35.83          3.47        2.5061   -2   1   1
                35.89          8.83        2.5023    0   0   5
                36.88          1.23        2.4370    0  -1   5
                37.13          3.93        2.4211    1   2   1
                37.16          1.69        2.4198   -1   1   4
                37.42          4.54        2.4032    2   1   1
                38.02          1.65        2.3668   -2   1   2
                38.14          3.41        2.3597   -1  -2   3
                38.28          3.56        2.3514   -1   0   5
                39.03         15.21        2.3081    0  -2   4
                39.37          2.24        2.2888   -2  -1   3
                39.37          1.05        2.2883   -1  -1   5
                39.86         12.01        2.2614    2   0   3
                40.40          2.19        2.2324    2   1   2
                40.48          1.56        2.2282    1   0   5
                40.58         16.15        2.2233    0   2   3
                41.36          4.29        2.1831    2  -1   3
                41.44          2.16        2.1792   -2   1   3
                41.45          6.70        2.1784    0   1   5
                41.53         21.27        2.1744   -2   0   4
                41.76          1.21        2.1628   -1  -2   4
                42.87          3.93        2.1096   -1   2   3
                43.83          1.34        2.0654    0  -1   6
                44.06         19.66        2.0552    0  -2   5
                44.32         21.12        2.0438   -2   2   0
                44.52         10.72        2.0352    2  -2   1
                44.65          2.97        2.0296    1   2   3
                44.80         19.80        2.0229    2   0   4
                44.83         28.20        2.0218   -2  -2   1
                45.26          1.45        2.0037   -1   0   6
                45.42          2.25        1.9967    2   2   0
                45.71          3.17        1.9847    1   1   5
                45.77          1.69        1.9826    2  -1   4
                45.82          6.14        1.9805   -1  -1   6
                45.86          2.79        1.9786   -2   1   4
                45.87         12.99        1.9784    0   2   4
                46.51          2.29        1.9525    0  -3   1
                46.75          9.40        1.9430   -2   0   5
                47.10          2.53        1.9294    0   3   0
                47.58          3.04        1.9113    1   0   6
                47.75          3.61        1.9049    1  -2   5
                47.82          1.22        1.9020   -2  -1   5
                47.85         10.91        1.9009    1  -1   6
                48.41          1.94        1.8802    3   0   0
                48.85          1.77        1.8643    0   3   1
                48.88          1.23        1.8634    0  -3   3
                49.95          1.11        1.8257    1  -3   2
                50.21         12.72        1.8169   -1   1   6
                50.84          1.36        1.7961   -2   2   3
                51.08         11.29        1.7880   -1   3   1
                51.12          2.29        1.7868    0  -1   7
                51.43          1.20        1.7768    3  -1   1
                51.50         11.07        1.7746   -1  -3   3
                51.71          1.84        1.7677    0  -3   4
                51.75          1.31        1.7664   -1  -2   6
                51.82         11.38        1.7642    1  -3   3
                51.86          1.05        1.7629   -3  -1   2
                52.07          5.98        1.7564    2  -2   4
                52.19         10.32        1.7528    1   3   1
                52.58         10.09        1.7405   -3   1   2
                52.61          9.87        1.7396    1   1   6
                52.72          9.14        1.7363   -1  -1   7
                52.90          9.67        1.7309    3   1   1
                53.24         10.40        1.7205    3  -1   2
                53.28          1.88        1.7192   -2  -1   6
                53.65          3.42        1.7084   -1   3   2
                53.70         12.49        1.7067   -3  -1   3
                53.94          7.88        1.6999    2   2   3
                54.06          1.70        1.6963   -1  -3   4
                54.07          9.48        1.6961   -2  -2   5
                54.91          4.27        1.6722    1  -1   7
                55.03          7.70        1.6689   -2   2   4
                55.09          1.35        1.6670    2   1   5
                55.12          2.46        1.6663   -3   1   3
                55.14          1.18        1.6657   -3   0   4
                55.38          3.48        1.6590    3   1   2
                55.46          1.41        1.6569    0   3   3
                55.60          1.15        1.6529    1   2   5
                56.53          4.06        1.6280    2  -2   5
                57.41          1.61        1.6051   -1   1   7
                58.18          1.49        1.5856    3  -2   1
                58.42          1.58        1.5796   -2   3   1
                58.60          2.13        1.5754    2   3   0
                58.63          2.17        1.5745    2   2   4
                59.07          5.79        1.5639    0   0   8
                59.75          2.18        1.5477    2  -3   3
                61.35          1.65        1.5112   -2  -3   4
                63.42          1.41        1.4667    2  -1   7
                63.58          5.18        1.4633    0  -4   1
                63.75          1.71        1.4599    0  -4   2
                64.01          1.13        1.4546    0   1   8
                65.45          1.12        1.4261    0   2   7
                66.00          1.08        1.4156    1  -4   2
                66.14          5.33        1.4127   -4   0   1
                66.19          1.49        1.4118   -2   0   8
                66.23          1.13        1.4110   -1  -4   2
                66.28          2.72        1.4102    4   0   0
                66.51          1.38        1.4059   -1   2   7
                66.72          1.95        1.4020   -1   3   5
                67.11          3.51        1.3948   -1  -3   7
                67.36          1.52        1.3901    0   0   9
                68.05          3.14        1.3777   -3   1   6
                68.19          2.63        1.3753    3   1   5
                68.59          4.02        1.3682    1  -3   7
                68.86          4.09        1.3635    1   3   5
                69.15          1.30        1.3585    3  -2   5
                69.74          4.08        1.3484    3  -1   6
                69.82          1.84        1.3471    3  -3   2
                69.86          1.42        1.3465   -3   3   1
                69.93          2.15        1.3453    0  -4   5
                70.27          3.89        1.3396   -3  -1   7
                70.51          3.52        1.3356    0  -2   9
                70.78          1.30        1.3311    3   3   0
                70.84          2.44        1.3301   -3  -3   3
                71.00          3.78        1.3275    2   0   8
                71.61          1.23        1.3178    0  -3   8
                71.65          2.00        1.3171    3  -3   3
                71.71          2.34        1.3162   -3   3   2
                71.78          1.02        1.3150    1   4   2
                72.26          1.60        1.3074    4   0   3
                72.29          3.12        1.3070    2  -4   1
                72.33          3.12        1.3065    0   4   3
                72.59          3.11        1.3023    3   3   1
                72.60          2.38        1.3023   -1   3   6
                72.70          1.88        1.3007   -3  -3   4
                72.98          1.03        1.2963   -1  -3   8
                73.05          2.18        1.2953    0   2   8
                73.20          1.94        1.2930   -2  -4   2
                73.34          1.33        1.2909   -2  -4   1
                73.75          1.07        1.2847    0  -4   6
                73.77          1.85        1.2844   -2   0   9
                73.90          1.71        1.2825   -3   1   7
                74.00          1.94        1.2810    3   1   6
                74.10          3.79        1.2795   -4   2   0
                74.28          1.54        1.2769    2  -2   8
                74.85          2.60        1.2685   -4   0   5
                74.99          2.73        1.2665   -4  -2   1
                75.50          1.50        1.2592   -1  -4   6
                76.01          2.01        1.2520    4   0   4
                76.43          1.08        1.2462    1  -4   6
                76.99          2.27        1.2385    2   2   7
                77.21          2.47        1.2355   -2  -2   9
                78.73          1.57        1.2155    1  -1  10
                79.17          2.66        1.2099   -2   2   8
                79.46          2.80        1.2061    2  -4   5
                79.49          2.43        1.2057   -2   4   3
                81.02          2.19        1.1868   -4  -2   5
                81.16          2.76        1.1851    4  -2   4
                81.30          2.56        1.1834   -4   2   4
                81.54          1.36        1.1805    2  -2   9
                81.60          2.18        1.1798   -2  -4   6
                81.74          2.44        1.1781   -1   1  10
                82.77          1.97        1.1661    2   4   3
                83.17          2.72        1.1615    4   2   3
                83.45          1.03        1.1583   -3  -3   7
                84.70          1.04        1.1444   -4  -2   6
                84.71          1.04        1.1443    0  -5   4
                84.76          1.99        1.1437    1   1  10
                84.90          2.06        1.1422   -1  -1  11
                85.18          1.12        1.1392    1  -5   3
                86.15          1.51        1.1288    1   5   0
                86.78          1.79        1.1222   -1  -5   4
                86.91          1.12        1.1209   -1   5   1
                87.59          1.37        1.1140    3  -3   7
                87.72          1.60        1.1126   -3   3   6
                87.79          1.27        1.1119    1  -1  11
                88.44          1.84        1.1054    3   3   5
                88.70          1.39        1.1028   -3  -3   8
                89.69          1.78        1.0932   -5  -1   3
================================================================================
       XPOW Copyright 1993 Bob Downs, Ranjini Swaminathan and Kurt Bartelmehs
  For reference, see Downs et al. (1993) American Mineralogist 78, 1104-1107.

File: data/Exp_data/R100048_CIF.txt
      Eveite
Diffraction data computed using the structure from the paper listed below, 
along with the cell parameters refined from the powder pattern of R100048
      Yang Y W, Stevenson R A, Siegel A M, Downs G W
      Acta Crystallographica E67 (2011) i68-i68
      Redetermination of eveite, Mn2AsO4(OH), based on single-crystal X-ray diffraction data
      Locality: Langban, Filipstad, Varmland, Sweden
      _database_code_amcsd 0018489

      CELL PARAMETERS:   8.5480  8.7210  6.2960   90.000   90.000   90.000
      SPACE GROUP: Pnnm      

           ATOM        X         Y         Z     OCCUPANCY  ISO(B)
            Mn     0.00000   0.00000   0.24719     1.000     0.831
            Mn     0.35839   0.13367   0.50000     1.000     0.854
            As     0.24335   0.25667   0.00000     1.000     0.580
            O      0.38740   0.37260   0.50000     1.000     0.797
            O      0.41440   0.35450   0.00000     1.000     0.908
            O      0.10330   0.39220   0.00000     1.000     1.350
            O      0.22306   0.14338   0.21630     1.000     1.034
            H      0.28700   0.39400   0.50000     1.000     3.158

            BOUNDS ON TWO THETA:    5.0  90.0
            LIMITS IMPOSED ON THE INDICES ARE:  +/-  7 +/-  8 +/-  5
            MAX. ABS. INTENSITY / VOLUME**2:      20.25585333    
            The INTENSITY cut off value is   1.00

               2-THETA      INTENSITY    D-SPACING   H   K   L
                14.51         58.84        6.1046    1   1   0
                17.37         41.01        5.1047    0   1   1
                17.49         55.46        5.0693    1   0   1
                20.26         77.98        4.3827    1   1   1
                20.37          8.08        4.3605    0   2   0
                20.78         16.21        4.2740    2   0   0
                22.90         14.57        3.8843    1   2   0
                23.18         15.32        3.8379    2   1   0
                28.35         27.32        3.1480    0   0   2
                29.26        100.00        3.0523    2   2   0
                31.99         44.88        2.7979    1   1   2
                32.53         14.96        2.7522    1   3   0
                32.60         10.62        2.7466    2   2   1
                33.07         21.43        2.7084    3   1   0
                33.97         11.90        2.6393    0   3   1
                34.55         18.80        2.5959    3   0   1
                35.16         53.96        2.5524    0   2   2
                35.41         31.47        2.5347    2   0   2
                35.60         53.66        2.5218    1   3   1
                36.10         43.26        2.4880    3   1   1
                36.75          2.43        2.4457    1   2   2
                36.93         16.17        2.4340    2   1   2
                37.41          3.42        2.4037    2   3   0
                37.71          3.73        2.3852    3   2   0
                42.29          4.30        2.1370    4   0   0
                43.69          4.55        2.0720    1   3   2
                44.40          6.06        2.0404    0   1   3
                44.45          2.72        2.0381    1   0   3
                44.53          1.50        2.0349    3   3   0
                45.28          4.89        2.0029    1   4   1
                45.71          3.72        1.9847    1   1   3
                46.04          4.16        1.9712    4   1   1
                46.93         12.48        1.9362    3   3   1
                47.60          4.76        1.9104    2   3   2
                49.09          1.12        1.8559    2   4   1
                49.67          1.18        1.8356    4   2   1
                50.95          2.10        1.7924    0   4   2
                51.70          5.72        1.7681    4   0   2
                52.95          1.68        1.7293    2   2   3
                53.63          4.06        1.7090    1   5   0
                53.63         16.76        1.7089    3   3   2
                53.88          4.38        1.7016    0   3   3
                54.29          3.30        1.6898    3   0   3
                54.71          3.69        1.6777    5   1   0
                55.00          4.06        1.6695    3   4   1
                55.03         16.96        1.6688    1   3   3
                55.31          1.86        1.6608    4   3   1
                55.38          8.28        1.6589    3   1   3
                55.60         33.51        1.6529    2   4   2
                55.73         16.21        1.6493    1   5   1
                56.13         20.79        1.6385    4   2   2
                56.79         21.53        1.6211    5   1   1
                57.03          2.59        1.6149    2   5   0
                57.94          1.00        1.5916    5   2   0
                58.37          1.04        1.5809    2   3   3
                58.65         17.95        1.5740    0   0   4
                60.68         19.02        1.5261    4   4   0
                60.77          1.60        1.5242    1   1   4
                61.37          1.00        1.5106    4   3   2
                61.77          1.25        1.5019    1   5   2
                62.37          1.49        1.4889    1   4   3
                62.76          3.54        1.4805    5   1   2
                63.70          5.59        1.4609    3   3   3
                63.93          1.31        1.4563    2   1   4
                64.35          3.10        1.4477    3   5   1
                64.90          5.01        1.4369    2   5   2
                65.00          1.53        1.4349    5   3   1
                65.10          1.44        1.4329    1   6   0
                65.74          4.10        1.4204    5   2   2
                66.50          2.01        1.4060    6   1   0
                66.88         14.16        1.3989    2   2   4
                68.14          4.72        1.3761    2   6   0
                68.30          9.40        1.3733    4   4   2
                68.70          2.87        1.3663    1   3   4
                69.01          4.07        1.3609    3   1   4
                69.40          5.81        1.3542    6   2   0
                69.94          3.65        1.3450    3   5   2
                71.15          9.87        1.3252    1   5   3
                71.40          1.12        1.3212    4   5   1
                71.49          4.78        1.3196    0   6   2
                72.07          7.96        1.3104    5   1   3
                72.88          3.75        1.2979    6   0   2
                74.93          1.25        1.2673    4   0   4
                77.38          2.31        1.2332    1   1   5
                78.87          2.60        1.2136    3   5   3
                79.17          1.73        1.2099    1   7   1
                79.47          1.09        1.2060    5   3   3
                80.95          2.69        1.1876    7   1   1
                83.50          1.63        1.1578    1   5   4
                84.38          1.60        1.1479    1   7   2
                84.38          1.32        1.1479    5   1   4
                84.64          3.15        1.1450    1   3   5
                84.93          3.81        1.1418    3   1   5
                85.26          1.25        1.1383    5   5   2
                86.14          1.90        1.1289    7   1   2
                86.31          1.26        1.1272    2   5   4
                86.43          2.15        1.1258    7   3   0
                86.69          2.41        1.1232    3   7   1
                86.72          7.96        1.1228    4   6   2
                87.46          6.99        1.1153    6   4   2
                88.15          1.81        1.1083    7   3   1
                89.43         11.10        1.0957    4   4   4
================================================================================
       XPOW Copyright 1993 Bob Downs, Ranjini Swaminathan and Kurt Bartelmehs
  For reference, see Downs et al. (1993) American Mineralogist 78, 1104-1107.

File: data/Exp_data/R100098_CIF.txt
      Krupkaite
Diffraction data computed using the structure from the paper listed below, 
along with the cell parameters refined from the powder pattern of R100098
      Topa D, Makovicky E, Balic-Zunic T
      The Canadian Mineralogist 40 (2002) 1147-1159
      The structural role of excess Cu and Pb in gladite and krupkaite
      based on new refinements of their structure
      Sample: bd50
      _database_code_amcsd 0005783

      CELL PARAMETERS:   4.0190 11.2360 11.5700   90.000   90.000   90.000
      SPACE GROUP: Pmc2_1    

           ATOM        X         Y         Z     OCCUPANCY  ISO(B)
            Bi     0.00000   0.92106   0.42767     1.000     2.550
            Bi     0.50000   0.56344   0.39079     1.000     2.606
            Bi     0.50000   0.21048   0.56429     1.000     2.779
            Pb     0.00000   0.25070   0.23570     1.000     3.008
            Cu     0.00000   0.46120   0.63860     1.000     3.079
            S      0.50000   0.80210   0.53040     1.000     2.448
            S      0.50000   0.11040   0.36290     1.000     2.369
            S      0.50000   0.44470   0.19200     1.000     2.606
            S      0.00000   0.69010   0.28820     1.000     2.290
            S      0.00000   0.37510   0.45630     1.000     2.527
            S      0.00000   0.05310   0.62410     1.000     2.211

            BOUNDS ON TWO THETA:    5.0  90.0
            LIMITS IMPOSED ON THE INDICES ARE:  +/-  3 +/- 10 +/- 10
            MAX. ABS. INTENSITY / VOLUME**2:      78.11174614    
            The INTENSITY cut off value is   1.00

               2-THETA      INTENSITY    D-SPACING   H   K   L
                 7.87          1.91       11.2360    0   1   0
                10.98          2.88        8.0605    0   1   1
                15.32         12.37        5.7850    0   0   2
                15.77          1.76        5.6180    0   2   0
                17.24         19.10        5.1433    0   1   2
                22.06         52.04        4.0303    0   2   2
                22.12          1.13        4.0190    1   0   0
                23.51         24.63        3.7842    1   1   0
                23.76         11.34        3.7453    0   3   0
                24.40        100.00        3.6478    0   1   3
                24.75         52.48        3.5967    1   1   1
                24.99         84.76        3.5633    0   3   1
                27.01         21.07        3.3006    1   0   2
                28.06         11.57        3.1796    0   2   3
                28.18         63.03        3.1668    1   1   2
                28.37         89.60        3.1456    1   2   1
                28.39          6.00        3.1439    0   3   2
                30.91          4.59        2.8925    0   0   4
                31.43         90.66        2.8458    1   2   2
                31.86          4.62        2.8090    0   4   0
                31.95          2.78        2.8012    0   1   4
                32.68         17.18        2.7400    1   3   0
                32.81          4.29        2.7297    0   4   1
                33.35          2.51        2.6868    0   3   3
                33.61         38.95        2.6662    1   3   1
                34.89         47.57        2.5717    0   2   4
                35.53         16.30        2.5269    0   4   2
                36.02         21.00        2.4936    1   2   3
                36.28          4.70        2.4763    1   3   2
                38.34         26.72        2.3477    1   0   4
                39.20         25.80        2.2981    1   1   4
                39.36          2.75        2.2893    0   3   4
                39.70          5.70        2.2706    0   4   3
                39.77          1.07        2.2664    0   1   5
                39.92         23.69        2.2581    1   4   1
                40.38          7.14        2.2337    1   3   3
                40.91          3.25        2.2060    0   5   1
                41.70         10.54        2.1662    1   2   4
                42.24          7.75        2.1396    0   2   5
                42.25         20.97        2.1392    1   4   2
                43.19          4.34        2.0947    0   5   2
                44.99          3.24        2.0151    0   4   4
                45.12         35.42        2.0095    2   0   0
                45.60          1.72        1.9892    1   3   4
                45.90         33.43        1.9769    1   4   3
                45.97          9.71        1.9742    1   1   5
                46.11         10.99        1.9686    0   3   5
                46.29         13.34        1.9614    1   5   0
                46.79         22.76        1.9416    0   5   3
                46.99          4.37        1.9338    1   5   1
                47.13         10.08        1.9283    0   0   6
                47.86          1.71        1.9005    0   1   6
                47.92          1.21        1.8982    2   0   2
                48.18          9.61        1.8886    1   2   5
                48.62          7.90        1.8727    0   6   0
                48.65          1.91        1.8717    2   1   2
                49.04          4.75        1.8575    1   5   2
                49.29          2.70        1.8486    0   6   1
                50.01          2.70        1.8239    0   2   6
                50.68          1.63        1.8014    1   4   4
                50.77          9.11        1.7984    2   2   2
                51.28          2.65        1.7816    0   6   2
                51.50          3.29        1.7746    0   5   4
                51.62          2.04        1.7707    2   3   0
                51.71         12.03        1.7679    1   3   5
                51.95         19.74        1.7601    2   1   3
                52.26         18.00        1.7503    2   3   1
                52.33          4.86        1.7483    1   5   3
                52.64          9.86        1.7386    1   0   6
                53.32          5.34        1.7181    1   1   6
                53.44          2.00        1.7144    0   3   6
                53.98          2.60        1.6987    2   2   3
                54.02          1.32        1.6974    1   6   0
                54.17          1.38        1.6932    2   3   2
                54.65          5.02        1.6795    1   6   1
                55.31          2.47        1.6609    1   2   6
                55.70          1.30        1.6503    2   0   4
                56.29          1.32        1.6344    2   4   0
                56.37          5.05        1.6321    1   4   5
                56.90          1.41        1.6183    2   4   1
                58.01          2.55        1.5899    0   7   1
                58.01          1.43        1.5898    0   4   6
                58.18          1.06        1.5857    0   2   7
                58.27         15.51        1.5834    2   2   4
                58.53          2.72        1.5770    1   3   6
                58.70          5.37        1.5728    2   4   2
                58.74          2.78        1.5720    0   6   4
                59.79          2.70        1.5467    0   7   2
                61.19          8.75        1.5147    1   1   7
                61.30          5.78        1.5122    0   3   7
                61.39          1.08        1.5102    2   3   4
                61.63          2.32        1.5048    2   4   3
                62.03          1.84        1.4962    1   5   5
                62.52          1.44        1.4855    2   5   1
                62.86          2.53        1.4784    1   7   1
                63.02          2.67        1.4750    1   2   7
                63.51          3.39        1.4648    2   2   5
                63.55          4.31        1.4640    1   6   4
                63.58          1.52        1.4634    0   5   6
                63.96          1.05        1.4557    0   6   5
                64.23          1.94        1.4501    2   5   2
                64.56          7.44        1.4435    1   7   2
                65.02          1.50        1.4344    0   1   8
                65.53          2.72        1.4245    0   4   7
                65.61          1.56        1.4229    2   4   4
                66.49          5.52        1.4062    2   3   5
                66.79          1.21        1.4006    0   2   8
                67.02         11.29        1.3963    2   5   3
                67.29          5.19        1.3913    2   0   6
                67.35          3.59        1.3904    1   7   3
                68.20          3.22        1.3751    1   5   6
                68.49          4.17        1.3700    2   6   0
                68.56          2.16        1.3687    1   6   5
                68.78          1.77        1.3649    0   8   2
                69.03          1.48        1.3605    2   6   1
                69.61          1.36        1.3505    2   2   6
                70.04          2.64        1.3434    0   6   6
                70.08          1.16        1.3427    1   4   7
                70.66          1.52        1.3331    2   6   2
                70.84          1.88        1.3302    2   5   4
                71.10          1.12        1.3259    1   8   0
                71.16          7.47        1.3250    1   7   4
                71.31          4.29        1.3226    1   2   8
                71.37          1.59        1.3215    3   1   1
                71.49          1.07        1.3197    0   8   3
                71.64          1.79        1.3172    1   8   1
                72.47          1.22        1.3043    2   3   6
                72.98          2.44        1.2964    3   1   2
                73.07          3.36        1.2949    3   2   1
                74.25          2.37        1.2772    0   1   9
                74.47          1.58        1.2741    1   6   6
                74.66          3.88        1.2713    3   2   2
                75.17          4.47        1.2639    1   5   7
                75.20          1.47        1.2634    0   8   4
                75.87          1.81        1.2540    3   3   1
                76.38          1.61        1.2468    2   7   1
                76.79          1.47        1.2412    0   9   1
                77.02          1.88        1.2381    2   6   4
                77.28          1.27        1.2346    3   2   3
                77.95          1.85        1.2257    2   7   2
                78.02          2.75        1.2247    1   4   8
                78.72          1.79        1.2156    3   0   4
                79.27          1.94        1.2086    3   1   4
                79.29          4.06        1.2083    2   3   7
                79.74          1.80        1.2026    3   4   1
                80.57          1.54        1.1922    1   9   0
                81.09          1.16        1.1860    1   9   1
                81.24          1.17        1.1842    1   6   7
                81.28          1.62        1.1836    3   4   2
                81.34          1.12        1.1830    2   5   6
                82.52          1.31        1.1690    0   4   9
                82.65          1.12        1.1675    2   1   8
                82.95          1.51        1.1640    1   5   8
                82.97          1.34        1.1638    1   3   9
                83.11          2.15        1.1621    2   4   7
                83.85          3.29        1.1538    3   4   3
                84.13          1.30        1.1507    3   5   0
                85.52          1.04        1.1355    3   2   5
                86.13          1.45        1.1291    2   8   2
                86.76          1.44        1.1224    1   4   9
                87.30          2.21        1.1168    2   6   6
                87.79          2.43        1.1118    1   0  10
                88.22          1.49        1.1075    3   3   5
                88.97          1.26        1.1002    3   0   6
                89.12          1.19        1.0987    0   9   5
                89.76          2.18        1.0925    1   8   6
================================================================================
       XPOW Copyright 1993 Bob Downs, Ranjini Swaminathan and Kurt Bartelmehs
  For reference, see Downs et al. (1993) American Mineralogist 78, 1104-1107.

File: data/Exp_data/R100119_CIF.txt
      Cobaltite
      Diffraction data computed using the structure from the paper listed below, 
      along with the cell parameters refined from single crystal data of R100119
      Fleet M E, Burns P C
      The Canadian Mineralogist 28 (1990) 719-723
      Structure and twinning of cobaltite
      _database_code_amcsd 0005243

      CELL PARAMETERS:   5.5930  5.5940  5.5900   90.000   90.000   90.000
      SPACE GROUP: Pca2_1    

           ATOM        X         Y         Z     OCCUPANCY  ISO(B)
            Co     0.99504   0.25909   0.00000     1.000    29.855
            As     0.61885   0.86935   0.61669     1.000    44.200
            S      0.38266   0.63129   0.37996     1.000    39.486

            BOUNDS ON TWO THETA:    5.0  90.0
            LIMITS IMPOSED ON THE INDICES ARE:  +/-  5 +/-  5 +/-  5
            MAX. ABS. INTENSITY / VOLUME**2:      4.526619681    
            The INTENSITY cut off value is   1.00

               2-THETA      INTENSITY    D-SPACING   H   K   L
                15.84        100.00        5.5940    0   1   0
                22.48         24.05        3.9552    1   1   0
                27.63         91.77        3.2287    1   1   1
                32.00         44.93        2.7970    0   2   0
                32.00         46.24        2.7965    2   0   0
                32.02         52.61        2.7950    0   0   2
                35.90         17.93        2.5016    1   2   0
                35.91         21.13        2.5010    2   0   1
                35.92         17.82        2.5003    0   1   2
                39.46          9.88        2.2834    1   2   1
                39.47          7.96        2.2832    2   1   1
                39.48          7.26        2.2826    1   1   2
                45.89          3.98        1.9776    2   2   0
                45.90          3.99        1.9771    0   2   2
                45.90          4.02        1.9769    2   0   2
                54.40          1.56        1.6865    1   3   1
                54.41          1.57        1.6863    3   1   1
                54.43          1.57        1.6856    1   1   3
================================================================================
       XPOW Copyright 1993 Bob Downs, Ranjini Swaminathan and Kurt Bartelmehs
  For reference, see Downs et al. (1993) American Mineralogist 78, 1104-1107.
