Repository: bjzgcai/Phase_identification_refinement

# Data Directory

This directory is the expected local location for external data. The public repository does not redistribute the full datasets.

## Included

```text
Exp_data/             RRUFF experimental spectra and matching *_CIF.txt files, external
MP_data/              MP-derived reference spectra / CIF text files, external
mp_spacegroup.json    MP metadata and CIF strings, external and ignored by Git
entries_dict.json     label-to-mp-id mapping, external and ignored by Git
match.txt             RRUFF-to-MP strict matching pairs, if permitted
```

File: data/Exp_data/R100129_CIF.txt
      Epidote
      Diffraction data computed using the structure from the paper listed below, 
      along with the cell parameters refined from single crystal data of R100129
      Giuli G, Bonazzi P, Menchetti S
      American Mineralogist 84 (1999) 933-936
      Al-Fe disorder in synthetic epidotes: A single-crystal X-ray diffraction study
      Sample: CC11c
      _database_code_amcsd 0002248

      CELL PARAMETERS:   8.9175  5.6541 10.1900   90.000  115.335   90.000
      SPACE GROUP: P2_1/m    

           ATOM        X         Y         Z     OCCUPANCY  ISO(B)
            Ca     0.75740   0.75000   0.15170     1.000     0.773
            Ca     0.60470   0.75000   0.42410     1.000     0.952
            Si     0.33830   0.75000   0.04670     1.000     0.442
            Si     0.68320   0.25000   0.27420     1.000     0.500
            Si     0.18340   0.75000   0.31830     1.000     0.369
            Fe     0.00000   0.00000   0.00000     0.080     0.450
            Al     0.00000   0.00000   0.00000     0.920     0.450
            Al     0.00000   0.00000   0.50000     1.000     0.349
            Fe     0.29360   0.25000   0.22470     0.600     0.424
            Al     0.29360   0.25000   0.22470     0.400     0.424
            O      0.23450   0.99420   0.04160     1.000     0.679
            O      0.30170   0.98190   0.35350     1.000     0.771
            O      0.79370   0.01280   0.34190     1.000     0.823
            O      0.05300   0.25000   0.12980     1.000     0.573
            O      0.04180   0.75000   0.14490     1.000     0.512
            O      0.06590   0.75000   0.40590     1.000     0.520
            O      0.51380   0.75000   0.18070     1.000     0.817
            O      0.52300   0.25000   0.30670     1.000     1.162
            O      0.62950   0.25000   0.09960     1.000     1.206
            O      0.07960   0.25000   0.42630     1.000     0.627

            BOUNDS ON TWO THETA:    5.0  90.0
            LIMITS IMPOSED ON THE INDICES ARE:  +/-  7 +/-  5 +/-  8
            MAX. ABS. INTENSITY / VOLUME**2:      8.627183689    
            The INTENSITY cut off value is   1.00

               2-THETA      INTENSITY    D-SPACING   H   K   L
                 9.60          2.16        9.2099    0   0   1
                10.98          5.78        8.0598    1   0   0
                11.07          3.77        7.9926   -1   0   1
                17.63         29.61        5.0320   -1   0   2
                19.17          1.82        4.6287    1   1   0
                19.23          3.46        4.6159   -1   1   1
                22.06         18.66        4.0299    2   0   0
                22.25         18.86        3.9963   -2   0   2
                23.54          6.02        3.7798    1   1   1
                23.67          2.21        3.7589   -1   1   2
                25.44         34.08        3.5010   -2   1   1
                26.07         11.73        3.4177    1   0   2
                27.70         11.17        3.2204    2   0   1
                29.09          3.73        3.0700    0   0   3
                30.41          1.32        2.9393   -3   0   1
                30.52         15.91        2.9295   -3   0   2
                30.74        100.00        2.9088   -1   1   3
                31.65         39.62        2.8270    0   2   0
                31.98          9.45        2.7983    2   1   1
                32.25          3.87        2.7758   -2   1   3
                33.21         31.22        2.6979    0   1   3
                33.35         18.90        2.6866    3   0   0
                33.59         20.75        2.6677    1   2   0
                34.39         43.48        2.6080   -3   1   1
                34.48          1.66        2.6011   -3   1   2
                35.32         17.79        2.5412    2   0   2
                35.68          3.57        2.5165   -1   0   4
                36.45         10.48        2.4647   -1   2   2
                37.31         30.21        2.4101   -3   1   3
                37.32         24.76        2.4093    0   2   2
                37.68          4.23        2.3875   -2   2   1
                38.85          1.63        2.3179    2   1   2
                38.99          5.00        2.3102    1   1   3
                39.03         11.77        2.3079   -2   2   2
                39.14          1.26        2.3013   -3   0   4
                39.18          2.39        2.2991   -1   1   4
                39.19          3.66        2.2987   -2   1   4
                41.58         15.71        2.1720   -4   0   1
                41.58          6.98        2.1717   -1   2   3
                41.79          1.95        2.1614   -4   0   3
                42.39          1.55        2.1325    0   1   4
                42.55         18.31        2.1246    2   2   1
                42.76         17.56        2.1147   -2   2   3
                43.52         14.61        2.0796    0   2   3
                44.07          7.12        2.0548    2   0   3
                44.46          2.70        2.0376   -3   2   1
                44.54          1.21        2.0343   -3   2   2
                44.99          6.96        2.0150    4   0   0
                45.58          1.68        1.9902   -1   0   5
                46.33          1.90        1.9599   -3   0   5
                46.86          1.04        1.9389   -3   2   3
                47.06          3.90        1.9312    2   1   3
                48.15          9.70        1.8899    2   2   2
                48.26          1.12        1.8858    1   2   3
                48.28          3.94        1.8851    1   1   4
                48.43          6.34        1.8797   -1   2   4
                48.43         14.05        1.8795   -2   2   4
                48.49          3.27        1.8773   -1   1   5
                48.71          3.55        1.8694    3   1   2
                49.68          1.17        1.8352    1   3   0
                51.17          2.05        1.7853    0   2   4
                51.42          4.75        1.7769   -5   0   2
                51.73          1.02        1.7671    1   3   1
                52.23          2.60        1.7514    0   1   5
                52.26          2.15        1.7505   -4   2   2
                52.73          4.08        1.7360   -2   3   1
                53.57          5.92        1.7106   -4   1   5
                53.63          1.04        1.7089    2   0   4
                54.07          2.73        1.6960   -2   0   6
                54.10          2.69        1.6952   -5   1   2
                54.21          1.93        1.6920   -5   1   3
                54.72          4.02        1.6773   -3   0   6
                55.75          1.55        1.6490    1   0   5
                55.80         11.48        1.6475   -1   3   3
                55.95         12.81        1.6434   -5   1   1
                55.98         10.90        1.6426   -1   0   6
                56.05          3.19        1.6408    4   2   0
                56.24          2.11        1.6358    2   1   4
                56.36          6.88        1.6324    1   2   4
                56.39         14.33        1.6317   -4   2   4
                56.58          1.36        1.6266    2   3   1
                56.66          1.41        1.6245   -2   1   6
                56.75          4.71        1.6222    3   2   2
                57.37          5.07        1.6062    0   3   3
                57.88         11.67        1.5931   -4   0   6
                58.14          8.96        1.5866   -3   3   1
                58.21          1.03        1.5850   -3   3   2
                58.29          6.13        1.5830    1   1   5
                59.64          3.51        1.5502    5   1   0
                59.71          6.27        1.5486    4   1   2
                60.14          5.08        1.5386   -3   3   3
                61.17          2.48        1.5152   -4   2   5
                62.49          1.05        1.4862   -6   0   3
                63.31          1.17        1.4690   -5   0   6
                63.47          1.74        1.4656    3   0   4
                63.51          4.20        1.4647   -6   0   4
                63.63          4.03        1.4625    2   2   4
                63.66         11.97        1.4617   -5   2   4
                64.02          4.38        1.4544   -2   2   6
                64.08          1.45        1.4532    3   2   3
                64.61          8.45        1.4425   -3   2   6
                65.38          1.28        1.4275    4   0   3
                66.10         22.62        1.4135    0   4   0
                66.28          4.28        1.4102    2   1   5
                66.47          1.12        1.4067   -3   1   7
                66.74          1.38        1.4015   -2   1   7
                66.81          2.68        1.4003    5   2   0
                66.87         15.22        1.3992    4   2   2
                67.48          1.02        1.3879   -4   2   6
                68.14          1.08        1.3761   -6   1   1
                68.40          1.56        1.3715    1   3   4
                69.55          2.10        1.3517    5   0   2
                69.71          3.60        1.3490    0   2   6
                71.75          1.67        1.3155   -6   2   3
                72.49          3.77        1.3040   -6   2   2
                72.71          3.06        1.3005   -6   2   4
                72.76          1.91        1.2997   -4   3   5
                73.21          1.35        1.2929   -5   3   2
                73.77          1.58        1.2844    3   0   5
                73.97          2.04        1.2815    0   1   7
                74.46          4.14        1.2742    4   2   3
                74.49          2.88        1.2737   -3   0   8
                74.54          1.80        1.2731   -3   4   2
                74.71          1.25        1.2706    4   0   4
                74.79          5.66        1.2695   -5   3   1
                74.88          1.34        1.2680   -6   2   1
                75.06          1.34        1.2656    2   0   6
                75.32          4.95        1.2617   -6   2   5
                75.57          1.22        1.2583   -2   0   8
                75.74          1.08        1.2558    1   2   6
                76.09          2.69        1.2509    3   4   0
                76.81          2.58        1.2410    1   3   5
                77.23          3.82        1.2353    2   4   2
                78.00          1.55        1.2250    5   3   0
                78.06          2.28        1.2242    4   3   2
                78.87          3.48        1.2137   -6   1   7
                79.55          1.17        1.2050   -6   2   6
                80.52          2.26        1.1928    0   2   7
                81.19          1.97        1.1847   -4   4   1
                83.55          1.37        1.1572    4   4   0
                83.98          1.97        1.1523    2   3   5
                84.13          1.40        1.1506   -6   0   8
                86.20          2.28        1.1282    7   1   0
                86.22          1.32        1.1281    0   1   8
                87.07          1.84        1.1192   -7   1   7
                87.38          1.63        1.1161   -1   2   8
                87.41          1.77        1.1157   -5   2   8
================================================================================
       XPOW Copyright 1993 Bob Downs, Ranjini Swaminathan and Kurt Bartelmehs
  For reference, see Downs et al. (1993) American Mineralogist 78, 1104-1107.

File: data/Exp_data/R100131_CIF.txt
      Corundum
      Diffraction data computed using the structure from the paper listed below, 
      along with the cell parameters refined from single crystal data of R100131
      Kirfel A, Eichhorn K
      Acta Crystallographica A46 (1990) 271-284
      Accurate structure analysis with synchrotron radiation.
      The electron density in Al2O3 and Cu2O
      Locality: synthetic
      _database_code_amcsd 0009327

      CELL PARAMETERS:   4.7550  4.7550 12.9800   90.000   90.000  120.000
      SPACE GROUP: R-3c      

           ATOM        X         Y         Z     OCCUPANCY  ISO(B)
            Al     0.00000   0.00000   0.35218     1.000     0.209
            O      0.30625   0.00000   0.25000     1.000     0.253

            BOUNDS ON TWO THETA:    5.0  90.0
            LIMITS IMPOSED ON THE INDICES ARE:  +/-  3 +/-  3 +/- 11
            MAX. ABS. INTENSITY / VOLUME**2:      12.29507593    
            The INTENSITY cut off value is   1.00

               2-THETA      INTENSITY    D-SPACING   H   K   L
                25.62         61.77        3.4771    0   1   2
                35.21         96.67        2.5488    1   0   4
                37.84         44.58        2.3775    1   1   0
                43.43         99.78        2.0836    1   1   3
                46.26          1.46        1.9626    2   0   2
                52.65         50.10        1.7385    0   2   4
                57.61        100.00        1.6001    1   1   6
                59.85          2.60        1.5454    2   1   1
                61.24          3.30        1.5135    1   2   2
                61.42          7.62        1.5096    0   1   8
                66.64         39.74        1.4034    2   1   4
                68.34         61.43        1.3727    3   0   0
                70.55          1.31        1.3349    1   2   5
                74.45          1.53        1.2744    2   0   8
                77.03         17.78        1.2380    1   0  10
                77.39          9.61        1.2331    1   1   9
                80.86          2.30        1.1888    2   2   0
                84.53          1.92        1.1463    2   2   3
                86.53          1.41        1.1248    3   1   2
                86.69          3.03        1.1232    1   2   8
                89.19          8.41        1.0980    0   2  10
================================================================================
       XPOW Copyright 1993 Bob Downs, Ranjini Swaminathan and Kurt Bartelmehs
  For reference, see Downs et al. (1993) American Mineralogist 78, 1104-1107.

File: data/Exp_data/R100142_CIF.txt
      Corundum
Diffraction data computed using the structure from the paper listed below,
along with the cell parameters refined from single crystal data of R100142
      d'Amour H, Schiferl D, Denner W, Schulz H, Holzapfel W B
      Journal of Applied Physics 49 (1978) 4411-4416
      High-pressure single-crystal structure determinations for ruby up to 90 kbar
      using an automatic diffractometer
      P = 0 kbar
      _database_code_amcsd 0012914

      CELL PARAMETERS:   4.7660  4.7660 12.9960   90.000   90.000  120.000
      SPACE GROUP: R-3c      

           ATOM        X         Y         Z     OCCUPANCY  ISO(B)
            Al     0.00000   0.00000   0.35200     1.000     0.140
            O      0.30600   0.00000   0.25000     1.000     0.220

            BOUNDS ON TWO THETA:    5.0  90.0
            LIMITS IMPOSED ON THE INDICES ARE:  +/-  3 +/-  3 +/- 11
            MAX. ABS. INTENSITY / VOLUME**2:      12.46155181    
            The INTENSITY cut off value is   1.00

               2-THETA      INTENSITY    D-SPACING   H   K   L
                25.57         61.72        3.4840    0   1   2
                35.15         94.39        2.5529    1   0   4
                37.75         44.15        2.3830    1   1   0
                43.34         98.37        2.0879    1   1   3
                46.15          1.47        1.9669    2   0   2
                52.53         49.58        1.7420    0   2   4
                57.50        100.00        1.6028    1   1   6
                59.70          2.63        1.5489    2   1   1
                61.09          3.34        1.5169    1   2   2
                61.33          7.34        1.5116    0   1   8
                66.48         39.56        1.4063    2   1   4
                68.16         61.27        1.3758    3   0   0
                70.39          1.32        1.3376    1   2   5
                74.31          1.44        1.2765    2   0   8
                76.91         17.88        1.2396    1   0  10
                77.25          9.53        1.2350    1   1   9
                80.63          2.33        1.1915    2   2   0
                84.30          1.91        1.1488    2   2   3
                86.28          1.43        1.1274    3   1   2
                86.49          2.91        1.1252    1   2   8
                89.02          8.50        1.0997    0   2  10
================================================================================
       XPOW Copyright 1993 Bob Downs, Ranjini Swaminathan and Kurt Bartelmehs
  For reference, see Downs et al. (1993) American Mineralogist 78, 1104-1107.

File: data/Exp_data/R100157_CIF.txt
      Euclase
Diffraction data computed using the structure from the paper listed below,
along with the cell parameters refined from single crystal data of R100156
      Hazen R M, Au A Y, Finger L W
      American Mineralogist 71 (1986) 977-984
      High-pressure crystal chemistry of beryl (Be3Al2Si6O18) and euclase (BeAlSiO4OH)
      Sample: Pressure = .001 kbar
      _database_code_amcsd 0001036

      CELL PARAMETERS:   4.7811 14.3410  4.6332   90.000  100.330   90.000
      SPACE GROUP: P2_1/a    

           ATOM        X         Y         Z     OCCUPANCY  ISO(B)
            Si     0.17752   0.10027   0.53639     1.000     0.390
            Al     0.24877   0.44470   0.95708     1.000     0.450
            Be     0.17410   0.30060   0.45710     1.000     0.600
            O      0.38180   0.03240   0.76300     1.000     0.520
            O      0.38000   0.37700   0.65210     1.000     0.500
            O      0.34310   0.19980   0.52480     1.000     0.530
            O      0.10060   0.05310   0.21130     1.000     0.500
            O      0.15960   0.33200   0.12060     1.000     0.710
            H      0.06300   0.30200   0.01100     1.000     2.400

            BOUNDS ON TWO THETA:    5.0  90.0
            LIMITS IMPOSED ON THE INDICES ARE:  +/-  4 +/- 13 +/-  4
            MAX. ABS. INTENSITY / VOLUME**2:      9.072053926    
            The INTENSITY cut off value is   1.00

               2-THETA      INTENSITY    D-SPACING   H   K   L
                12.34        100.00        7.1705    0   2   0
                19.47         10.79        4.5581    0   0   1
                19.87          8.80        4.4694    1   1   0
                20.44          1.42        4.3440    0   1   1
                23.12         36.90        3.8467    0   2   1
                24.83          8.77        3.5852    0   4   0
                25.42          6.11        3.5036   -1   1   1
                27.03         11.10        3.2988    0   3   1
                27.65         54.02        3.2266   -1   2   1
                30.30          4.67        2.9498    1   1   1
                31.03          5.20        2.8824   -1   3   1
                31.37          2.62        2.8514    1   4   0
                31.75         15.13        2.8180    0   4   1
                32.21         52.07        2.7788    1   2   1
                35.27         29.50        2.5449   -1   4   1
                36.70         30.29        2.4488    1   5   0
                37.63          1.42        2.3902    0   6   0
                38.27         17.03        2.3518    2   0   0
                39.54          7.04        2.2791    0   0   2
                39.86         13.09        2.2618   -2   0   1
                40.06         10.13        2.2508    0   1   2
                40.36          1.14        2.2347    2   2   0
                40.37          1.56        2.2342   -2   1   1
                41.29          2.40        2.1867   -1   1   2
                41.58          2.85        2.1720    0   2   2
                42.72          1.68        2.1168    0   6   1
                42.85          3.05        2.1102    2   3   0
                43.56         12.99        2.0779    1   5   1
                44.02          1.51        2.0572    0   3   2
                44.30          7.21        2.0445   -2   3   1
                45.16          6.78        2.0079   -1   3   2
                45.50         19.27        1.9934   -1   6   1
                46.52          9.21        1.9522    2   0   1
                46.97          1.25        1.9344    2   1   1
                47.26          2.35        1.9233    0   4   2
                48.32          7.30        1.8837    2   2   1
                48.34         14.35        1.8829   -1   4   2
                48.73          1.33        1.8686    0   7   1
                49.11          1.71        1.8549    1   2   2
                50.52          4.35        1.8065   -2   0   2
                50.94          4.20        1.7926    0   8   0
                51.20          4.53        1.7843    0   5   2
                51.26          1.86        1.7821   -1   7   1
                51.45          3.02        1.7760   -2   5   1
                52.21          2.03        1.7519   -1   5   2
                54.28          1.41        1.6899   -2   3   2
                54.76          1.23        1.6764    2   6   0
                54.80          4.36        1.6751    1   8   0
                55.05          4.79        1.6682    0   8   1
                55.73          2.24        1.6494    0   6   2
                56.69          5.34        1.6237   -1   6   2
                59.13          2.06        1.5625   -3   1   1
                60.05          2.07        1.5407    1   8   1
                60.57          1.53        1.5286   -2   5   2
                61.02          2.40        1.5184   -2   7   1
                61.53          5.37        1.5071    2   0   2
                61.71          1.27        1.5033   -1   7   2
                61.99          7.67        1.4970    1   6   2
                63.03          2.05        1.4749    2   2   2
                64.34          3.25        1.4480    0   3   3
                64.68          1.27        1.4412   -2   6   2
                64.76          5.83        1.4396   -3   4   1
                64.87          2.29        1.4374    2   3   2
                64.91          3.86        1.4365    3   4   0
                65.47          1.56        1.4257    2   8   0
                66.11          1.73        1.4133    2   7   1
                66.34          1.01        1.4090    0   8   2
                66.35          2.68        1.4088   -3   1   2
                66.51          1.01        1.4058   -1   4   3
                66.77          3.52        1.4011    1   7   2
                66.81          1.20        1.4003    3   1   1
                67.21          2.99        1.3928   -1   8   2
                67.44          1.69        1.3888   -2   1   3
                67.88          3.31        1.3807    3   2   1
                68.01          6.43        1.3784   -3   5   1
                68.16          7.78        1.3757    3   5   0
                68.51          5.58        1.3696   -2   2   3
                68.60         11.80        1.3680    0  10   1
                69.35          2.13        1.3550   -2   7   2
                69.60          7.21        1.3508    1   2   3
                70.09          1.01        1.3426    0   5   3
                70.28          6.41        1.3394   -2   3   3
                71.35          3.67        1.3218    1   3   3
                71.44          1.83        1.3204    2   8   1
                71.52          1.13        1.3192    2   9   0
                71.89          1.97        1.3133   -3   6   1
                72.04          5.63        1.3110    3   6   0
                72.07          4.52        1.3104    1   8   2
                72.11          1.00        1.3098    3   4   1
                73.78          4.07        1.2842    1   4   3
                74.79          3.00        1.2695   -3   5   2
                75.22          1.39        1.2632    3   5   1
                75.91          1.18        1.2535    0  11   1
                77.90          1.02        1.2263   -1  11   1
                78.86          1.56        1.2138    0  10   2
                79.06          1.17        1.2112   -2  10   1
                80.64          1.38        1.1915   -4   0   1
                83.45          2.47        1.1583    1  12   0
                83.67          5.15        1.1558    2  10   1
                83.87          1.48        1.1536    2   8   2
                83.99          1.85        1.1522   -1   1   4
                84.99          1.01        1.1412   -1   2   4
                87.23          1.08        1.1176    3   9   0
                87.28          1.42        1.1171   -4   2   2
                87.94          1.07        1.1104   -3   5   3
================================================================================
       XPOW Copyright 1993 Bob Downs, Ranjini Swaminathan and Kurt Bartelmehs
  For reference, see Downs et al. (1993) American Mineralogist 78, 1104-1107.

File: data/Exp_data/R100165_CIF.txt
      Lithiotantite
      Diffraction data computed using the structure from the paper listed below, 
      along with the cell parameters refined from single crystal data of R100165
      Gatehouse B M, Leverett P
      Crystal Structure Communications 1 (1972) 83-86
      Lithium triniobate(V), LiNb3O8
      Locality: synthetic
      _database_code_amcsd 0017479

      CELL PARAMETERS:   7.4589  5.0577 15.2690   90.000  107.372   90.000
      SPACE GROUP: P2_1/c    

           ATOM        X         Y         Z     OCCUPANCY  ISO(B)
            Li     0.23810   0.23170   0.07650     1.000     2.950
            Nb     0.49156   0.23019   0.33157     1.000     0.560
            Nb     0.74905   0.24547   0.07491     1.000     0.600
            Nb     0.98323   0.24198   0.33549     1.000     0.560
            O      0.99970   0.05920   0.09790     1.000     0.270
            O      0.41470   0.06800   0.21780     1.000     0.240
            O      0.76340   0.09870   0.34440     1.000     0.300
            O      0.53710   0.42020   0.10060     1.000     0.440
            O      0.91200   0.41260   0.21480     1.000     0.260
            O      0.64600   0.39580   0.46090     1.000     0.160
            O      0.14670   0.06430   0.45130     1.000     0.180
            O      0.27740   0.41490   0.34450     1.000     0.220

            BOUNDS ON TWO THETA:    5.0  90.0
            LIMITS IMPOSED ON THE INDICES ARE:  +/-  6 +/-  4 +/- 13
            MAX. ABS. INTENSITY / VOLUME**2:      44.65733907    
            The INTENSITY cut off value is   1.00

               2-THETA      INTENSITY    D-SPACING   H   K   L
                12.15         11.05        7.2863    0   0   2
                14.57         21.98        6.0794   -1   0   2
                19.87         14.17        4.4685    1   0   2
                21.39         30.28        4.1548    0   1   2
                21.55         39.14        4.1230    1   1   0
                22.87          8.29        3.8881   -1   1   2
                23.89         15.23        3.7254   -1   0   4
                24.33         26.61        3.6577   -2   0   2
                24.43         27.09        3.6431    0   0   4
                25.02         11.30        3.5593    2   0   0
                26.62          6.67        3.3487    1   1   2
                29.38          6.98        3.0397   -2   0   4
                29.79          2.06        2.9995   -1   1   4
                30.15        100.00        2.9639   -2   1   2
                30.23         98.77        2.9561    0   1   4
                30.72          1.05        2.9108    2   1   0
                30.73          5.16        2.9098    1   0   4
                31.08         19.41        2.8772    2   0   2
                34.42          2.37        2.6054   -2   1   4
                35.50         23.19        2.5289    0   2   0
                35.91         25.45        2.5009    2   1   2
                36.14          3.10        2.4853   -3   0   2
                37.01          3.20        2.4288    0   0   6
                38.11          9.76        2.3611   -2   0   6
                38.56          3.40        2.3349   -1   2   2
                38.61          1.45        2.3321   -3   0   4
                39.68          2.57        2.2715   -1   1   6
                40.44          2.39        2.2305   -3   1   2
                40.46          7.96        2.2293   -1   2   3
                40.77          8.42        2.2133   -3   1   1
                40.89          6.86        2.2068    1   1   5
                41.01          2.04        2.2008    1   2   2
                42.06          2.92        2.1482    3   1   0
                43.24          4.46        2.0923   -1   2   4
                43.49          1.19        2.0807    3   0   2
                43.51          7.16        2.0801   -2   2   2
                43.57          7.43        2.0774    0   2   4
                43.92          2.89        2.0615    2   2   0
                44.32          2.87        2.0437    2   1   4
                46.57          4.18        1.9504    1   1   6
                46.73          2.88        1.9441   -2   2   4
                47.24          1.30        1.9243    3   1   2
                47.64          2.52        1.9088    1   2   4
                47.70          1.11        1.9067   -1   0   8
                47.89         13.61        1.8995    2   2   2
                48.39          4.50        1.8811   -3   1   6
                49.86          6.09        1.8289   -4   0   4
                50.08          5.97        1.8216    0   0   8
                51.20          2.07        1.7841   -1   1   8
                51.34         13.04        1.7797    4   0   0
                51.50         13.32        1.7746    2   0   6
                51.56          3.10        1.7726   -3   2   2
                52.22          3.31        1.7517    0   2   6
                52.34          3.63        1.7479   -2   1   8
                52.37          3.33        1.7471   -4   1   2
                53.06         32.18        1.7258   -2   2   6
                53.26         20.78        1.7199   -4   1   4
                53.45          1.89        1.7144   -3   2   4
                53.47         21.33        1.7138    0   1   8
                54.67          1.20        1.6788    4   1   0
                54.82          1.16        1.6745    2   1   6
                55.98          1.39        1.6425    0   3   2
                56.06          2.07        1.6405    1   3   0
                57.25          1.66        1.6091   -4   1   6
                57.34          1.51        1.6068    3   2   2
                60.46         12.61        1.5311   -2   3   2
                60.51         12.61        1.5300    0   3   4
                60.84          1.23        1.5225   -1   2   8
                62.56          1.15        1.4849   -5   0   4
                62.69          4.60        1.4819   -4   2   4
                62.88          4.51        1.4780    0   2   8
                63.96         10.02        1.4556   -4   1   8
                63.97         11.42        1.4554    4   2   0
                64.01         16.03        1.4546    2   3   2
                64.10          9.96        1.4528   -2   1  10
                64.11         11.63        1.4526    2   2   6
                64.45          1.06        1.4458    3   2   4
                64.81          2.02        1.4386    4   0   4
                65.31          1.07        1.4288    3   1   6
                66.32          1.01        1.4093   -4   2   6
                66.92          1.22        1.3982    2   1   8
                67.72         10.84        1.3837    4   1   4
                68.46          1.78        1.3705    5   1   0
                70.20          1.02        1.3406   -4   0  10
                72.57          1.75        1.3027   -4   2   8
                72.70          1.91        1.3007   -2   2  10
                73.00          1.43        1.2960   -3   3   6
                74.04          1.14        1.2805   -5   2   4
                75.14          2.52        1.2644    0   4   0
                75.61          1.55        1.2577   -3   2  10
                76.16          1.21        1.2500   -2   3   8
                76.91          1.29        1.2396   -4   3   4
                77.08          1.39        1.2373    0   3   8
                78.44          2.41        1.2192   -6   0   6
                78.81          2.52        1.2144    0   0  12
                80.28          5.18        1.1959   -6   1   2
                80.35          1.02        1.1950   -2   4   2
                80.39          1.04        1.1945    0   4   4
                80.61          5.32        1.1918    2   1  10
                81.21          1.43        1.1845   -4   2  10
                81.54          4.11        1.1805   -4   0  12
                83.51          2.07        1.1576    2   4   2
                86.14          2.94        1.1289   -4   3   8
                86.27          2.90        1.1276   -2   3  10
                87.07          1.36        1.1192    6   0   2
                87.28          1.39        1.1171    4   0   8
                87.52          5.71        1.1147   -2   4   6
                89.17          2.06        1.0983   -6  -2   6
                89.53          4.37        1.0947    0   2  12
                89.57          3.79        1.0943    4   3   4
                89.73          1.84        1.0928    6   1   2
                89.94          1.89        1.0908    4   1   8
================================================================================
       XPOW Copyright 1993 Bob Downs, Ranjini Swaminathan and Kurt Bartelmehs
  For reference, see Downs et al. (1993) American Mineralogist 78, 1104-1107.

File: data/Exp_data/R100168_CIF.txt
      Dolomite
Diffraction data computed using the structure from the paper listed below,
along with the cell parameters refined from single crystal data of R100168
      Antao S M, Mulder W H, Hassan I, Crichton W A, Parise J B
      American Mineralogist 89 (2004) 1142-1147
      Cation disorder in dolomite, CaMg(CO3)2, and its influence on the
      aragonite+magnesite - dolomite reaction boundary
      Sample: P = 3 GPa, T = 296 K
      _database_code_amcsd 0003598

      CELL PARAMETERS:   4.8130  4.8130 16.0050   90.000   90.000  120.000
      SPACE GROUP: R-3       

           ATOM        X         Y         Z     OCCUPANCY  ISO(B)
            Ca     0.00000   0.00000   0.00000     1.000     2.985
            Mg     0.00000   0.00000   0.50000     1.000     2.985
            C      0.00000   0.00000   0.24220     1.000     3.000
            O      0.24700  -0.03800   0.24300     1.000     3.814

            BOUNDS ON TWO THETA:    5.0  90.0
            LIMITS IMPOSED ON THE INDICES ARE:  +/-  3 +/-  3 +/- 14
            MAX. ABS. INTENSITY / VOLUME**2:      19.00059195    
            The INTENSITY cut off value is   1.00

               2-THETA      INTENSITY    D-SPACING   H   K   L
                22.04          2.02        4.0336    1   0   1
                24.07          5.23        3.6968    0   1   2
                30.98        100.00        2.8865    1   0   4
                33.60          4.26        2.6675    0   0   6
                35.36          5.98        2.5387    0   1   5
                37.37         10.63        2.4065    1   1   0
                41.15         18.49        2.1937    1   1   3
                41.15          5.72        2.1937    2  -1   3
                43.81          4.19        2.0666    0   2   1
                44.95         12.01        2.0168    2   0   2
                49.30          4.01        1.8484    0   2   4
                50.61         13.51        1.8036    0   1   8
                51.12          5.54        1.7868    1   1   6
                51.12         11.61        1.7868    2  -1   6
                51.38          1.23        1.7783    0   0   9
                58.91          1.52        1.5678    3  -1   1
                59.83          1.63        1.5458    1   2   2
                59.83          4.60        1.5458   -1   3   2
                63.46          2.77        1.4659    3  -1   4
                63.46          1.94        1.4659    2   1   4
                64.57          2.03        1.4433    2   0   8
                65.23          1.40        1.4302    2  -1   9
                66.10          1.37        1.4135   -1   3   5
                67.40          4.89        1.3894    3   0   0
                70.62          1.97        1.3337    0   0  12
                74.79          1.53        1.2694    0   2  10
                77.05          1.57        1.2377    1   2   8
================================================================================
       XPOW Copyright 1993 Bob Downs, Ranjini Swaminathan and Kurt Bartelmehs
  For reference, see Downs et al. (1993) American Mineralogist 78, 1104-1107.

File: data/Exp_data/R100178_CIF.txt
      Paralaurionite
      Diffraction data computed using the structure from the paper listed below, 
      along with the cell parameters refined from single crystal data of R100178
      Merlino S, Pasero M, Perchialli N
      Mineralogical Magazine 57 (1993) 323-328
      Crystal structure of paralaurionite and its OD relationships with laurionite
      _database_code_amcsd 0014500

      CELL PARAMETERS:  10.8620  3.9920  7.1910   90.000  117.230   90.000
      SPACE GROUP: C2/m      

           ATOM        X         Y         Z     OCCUPANCY  ISO(B)
            Pb     0.17190   0.00000   0.24080     1.000     0.810
            Cl     0.43320   0.00000   0.19100     1.000     1.700
            O      0.19800   0.00000   0.59100     1.000     1.200
            H      0.10800   0.00000   0.59000     1.000     1.000

            BOUNDS ON TWO THETA:    5.0  90.0
            LIMITS IMPOSED ON THE INDICES ARE:  +/-  8 +/-  3 +/-  5
            MAX. ABS. INTENSITY / VOLUME**2:      117.1853474    
            The INTENSITY cut off value is   1.00

               2-THETA      INTENSITY    D-SPACING   H   K   L
                17.22         98.63        5.1500   -2   0   1
                18.37         39.16        4.8291    2   0   0
                24.12         18.94        3.6893    1   1   0
                25.42         17.80        3.5040   -2   0   2
                25.68        100.00        3.4687   -1   1   1
                27.78         21.34        3.2112    2   0   1
                27.91         67.93        3.1970    0   0   2
                30.00         88.06        2.9781    1   1   1
                33.12         42.90        2.7046   -4   0   1
                35.83         73.74        2.5060    3   1   0
                36.86         61.28        2.4386   -3   1   2
                37.24          3.95        2.4146    4   0   0
                37.53         17.91        2.3966   -2   0   3
                40.33          3.16        2.2361    2   0   2
                40.43         13.34        2.2308    1   1   2
                41.77         24.55        2.1625   -4   0   3
                42.41          1.67        2.1314    0   0   3
                44.96          2.28        2.0162   -3   1   3
                45.26         25.48        2.0034   -1   1   3
                45.44         22.58        1.9960    0   2   0
                45.85         14.19        1.9793    4   0   1
                48.19         11.08        1.8884   -5   1   2
                48.25         10.10        1.8860   -5   1   1
                48.94         13.39        1.8611   -2   2   1
                49.41          6.00        1.8446    2   2   0
                50.48          7.96        1.8079   -6   0   2
                51.33          3.06        1.7798   -2   0   4
                52.45          5.67        1.7444   -5   1   3
                52.64         11.23        1.7388    5   1   0
                52.78          5.12        1.7344   -2   2   2
                53.26         18.24        1.7199    1   1   3
                53.93         15.71        1.7001    3   1   2
                54.10          7.60        1.6952    2   2   1
                54.17         19.84        1.6931    0   2   2
                54.43          5.68        1.6857    2   0   3
                56.16         17.75        1.6379   -3   1   4
                57.23          5.71        1.6097    6   0   0
                57.37         16.17        1.6060   -4   2   1
                57.39          3.04        1.6056    4   0   2
                57.67          6.29        1.5985    0   0   4
                60.08          6.28        1.5400   -6   0   4
                60.15          1.83        1.5384    4   2   0
                60.35          7.95        1.5337   -2   2   3
                60.40          5.01        1.5326   -5   1   4
                60.68          5.41        1.5262    5   1   1
                62.36          1.78        1.4891    2   2   2
                63.42         12.71        1.4667   -4   2   3
                65.07          4.27        1.4335   -4   0   5
                65.84         12.46        1.4185   -7   1   3
                66.53          2.18        1.4056   -2   0   5
                66.53          8.56        1.4054    4   2   1
                66.72          9.96        1.4020   -7   1   1
                67.85          3.53        1.3813    1   1   4
                69.51          2.82        1.3523   -8   0   2
                69.63          1.84        1.3503   -3   1   5
                70.25          5.69        1.3400   -6   2   2
                70.95          2.36        1.3284   -2   2   4
                71.15          3.16        1.3251    4   0   3
                71.31          1.62        1.3225   -5   1   5
                71.67          2.90        1.3167    5   1   2
                72.27          5.17        1.3073   -1   3   1
                72.76          1.62        1.2997   -8   0   1
                73.54          4.37        1.2879    2   2   3
                73.56          2.52        1.2875   -8   0   4
                74.10          4.61        1.2795   -1   1   5
                74.38          5.45        1.2754    1   3   1
                75.94          4.69        1.2530    6   2   0
                76.08          2.34        1.2511    4   2   2
                76.32          5.21        1.2477    0   2   4
                77.64          6.39        1.2298    3   3   0
                77.67          2.24        1.2294    6   0   2
                78.26          5.89        1.2215   -3   3   2
                78.43          5.31        1.2193   -6   2   4
                79.01          5.96        1.2119   -7   1   5
                79.37          1.97        1.2073    8   0   0
                80.53          1.53        1.1927    1   3   2
                81.45          3.63        1.1816    7   1   1
                82.29          3.20        1.1717    3   1   4
                82.92          4.12        1.1643   -4   2   5
                83.85          3.71        1.1538   -1   3   3
                84.26          2.15        1.1492   -2   2   5
                84.39          2.64        1.1478    1   1   5
                85.35          3.26        1.1373    5   1   3
                85.99          1.91        1.1305   -5   3   2
                86.03          1.74        1.1300   -5   3   1
                87.04          1.47        1.1195   -8  -2   2
                87.36          1.73        1.1163    2   0   5
                88.58          3.36        1.1040    4   2   3
                89.17          1.21        1.0982    8   0   1
                89.27          1.19        1.0972   -5   3   3
                89.42          2.10        1.0958    5   3   0
                89.92          3.45        1.0910    1   3   3
================================================================================
       XPOW Copyright 1993 Bob Downs, Ranjini Swaminathan and Kurt Bartelmehs
  For reference, see Downs et al. (1993) American Mineralogist 78, 1104-1107.
