Repository: bjzgcai/Phase_identification_refinement

# Data Directory

This directory is the expected local location for external data. The public repository does not redistribute the full datasets.

## Included

```text
Exp_data/             RRUFF experimental spectra and matching *_CIF.txt files, external
MP_data/              MP-derived reference spectra / CIF text files, external
mp_spacegroup.json    MP metadata and CIF strings, external and ignored by Git
entries_dict.json     label-to-mp-id mapping, external and ignored by Git
match.txt             RRUFF-to-MP strict matching pairs, if permitted
```

File: data/Exp_data/R110016_CIF.txt
      Anorpiment
      Kampf A R, Downs R T, Housley R M, Jenkins R A, Hyrsl J
      Mineralogical Magazine 75 (2011) 2857-2867
      Anorpiment, As2S3, the triclinic dimorph of orpiment
      Locality: Palomo mine, Castrovirreyna Province, Huancavelica Department, Peru
      _database_code_amcsd 0018526

      CELL PARAMETERS:   5.7577  8.7169 10.2682   78.152   75.817   89.861
      SPACE GROUP: P-1       

           ATOM        X         Y         Z     OCCUPANCY  ISO(B)
            As     0.39108   0.36238   0.67225     1.000     1.928
            As     0.81064   0.17527   0.83715     1.000     1.921
            As     0.37392   0.67873   0.83354     1.000     1.938
            As     0.93519   0.86377   0.66860     1.000     1.896
            S      0.90075   0.92003   0.87870     1.000     2.242
            S      0.49936   0.11754   0.75544     1.000     2.400
            S      0.75475   0.61916   0.74806     1.000     2.369
            S      0.05571   0.27458   0.62594     1.000     2.140
            S      0.31075   0.77483   0.62295     1.000     2.171
            S      0.24319   0.42417   0.88062     1.000     2.290

            BOUNDS ON TWO THETA:    5.0  90.0
            LIMITS IMPOSED ON THE INDICES ARE:  +/-  5 +/-  7 +/-  8
            MAX. ABS. INTENSITY / VOLUME**2:      19.14302903    
            The INTENSITY cut off value is   1.00

               2-THETA      INTENSITY    D-SPACING   H   K   L
                18.23        100.00        4.8654    0   0   2
                18.57         14.89        4.7769   -1   1   0
                18.68          9.53        4.7496    1   1   1
                19.46         30.96        4.5609    1   1   0
                19.91         27.17        4.4602    1  -1   1
                20.85         27.68        4.2602    0   2   0
                24.03         30.65        3.7027   -1  -1   1
                24.52          2.57        3.6310    0  -2   1
                24.70         60.17        3.6045    0   2   2
                24.84         31.39        3.5844    1  -1   2
                25.62          4.17        3.4777    1   2   1
                25.67          5.43        3.4706   -1   2   0
                26.97          7.46        3.3055    1   2   0
                27.17          7.52        3.2820   -1   0   2
                27.39          8.35        3.2564   -1   1   2
                27.43          5.78        3.2519    1  -2   1
                28.16          6.85        3.1688    1   0   3
                28.25          8.87        3.1590    1   1   3
                30.67         11.30        2.9146    0  -2   2
                30.84          2.58        2.8997   -1  -1   2
                30.92          5.44        2.8917    0   2   3
                31.09         52.96        2.8768    2   0   1
                31.17          8.30        2.8691   -1  -2   1
                31.83          2.18        2.8114    1  -1   3
                31.92          7.37        2.8036    1  -2   2
                33.31          8.51        2.6898   -2   1   0
                33.77          9.12        2.6544    2   1   2
                34.89         28.16        2.5715   -1   1   3
                35.25         23.64        2.5461   -1   3   1
                35.43         20.07        2.5336    1   3   2
                35.65          9.62        2.5184   -2   0   1
                35.90         29.55        2.5013    1   1   4
                36.21         29.74        2.4805    1   3   0
                36.66         26.54        2.4514    1  -3   1
                36.89          4.30        2.4363    2   0   3
                36.95         13.14        2.4327    0   0   4
                37.36          2.02        2.4073   -1  -2   2
                37.54          2.83        2.3956    2   2   1
                37.89          1.77        2.3748    2   2   2
                37.92          1.66        2.3728    2  -2   1
                38.26          2.98        2.3524    0  -2   3
                38.29          1.24        2.3505    1  -2   3
                38.55          6.43        2.3355    0   2   4
                38.84          3.11        2.3185   -1  -1   3
                39.71         14.34        2.2699   -2   2   1
                39.95          2.59        2.2569    1  -1   4
                40.49         13.57        2.2277    2   2   3
                41.08          2.40        2.1973   -2   1   2
                41.44          1.85        2.1792    0   4   1
                42.44          9.16        2.1301    0   4   0
                42.56          1.53        2.1241    2   1   4
                42.59          2.00        2.1229    0   4   2
                43.32          5.99        2.0885   -1   1   4
                43.54          2.62        2.0785   -2  -2   1
                44.18          1.69        2.0498   -1   0   4
                44.44          4.66        2.0388    1   1   5
                44.93          3.89        2.0177    2  -2   3
                45.36          1.16        1.9994    1   0   5
                45.47          1.16        1.9947    0  -4   1
                45.69          1.12        1.9857   -2   3   1
                45.76          1.22        1.9829    0   4   3
                46.23          1.78        1.9636    2   3   3
                46.75         15.60        1.9432    0  -2   4
                48.06          2.73        1.8932   -2   0   3
                48.60          1.63        1.8732    3  -1   1
                48.84          3.48        1.8649    3   1   1
                49.43          4.14        1.8439    3  -1   2
                49.51          4.49        1.8410   -2   2   3
                49.92          1.47        1.8270    2   3   4
                50.01          4.12        1.8239    2   0   5
                50.25         18.22        1.8155    0  -4   2
                50.65          2.51        1.8022    0   4   4
                50.81          3.65        1.7969    3   1   0
                51.12          3.32        1.7866    2   2   5
                52.09          4.94        1.7558    3  -1   3
                52.15          1.43        1.7540    3  -2   1
                52.38          2.02        1.7467   -3   0   1
                52.44         10.46        1.7449   -1   1   5
                52.58          1.30        1.7406   -3   1   1
                52.59          3.95        1.7404    3   2   1
                53.24          2.44        1.7204    2   4   1
                53.36          2.71        1.7168    3  -2   2
                53.63          8.81        1.7089    1   1   6
                53.80          4.86        1.7040   -2   3   3
                53.82          3.73        1.7035    2  -4   1
                53.83          1.06        1.7031    2   4   3
                54.08          1.59        1.6957    3   1   4
                54.10          1.86        1.6951    3   0   4
                54.52          6.30        1.6831   -3  -1   1
                54.89          3.01        1.6727    3   2   0
                55.11          7.73        1.6665    1   5   2
                55.12          6.94        1.6661   -1   5   1
                55.18          3.42        1.6645    2   3   5
                55.61          1.64        1.6527    2   4   0
                55.94          3.08        1.6438    0  -2   5
                56.19          4.83        1.6370   -2  -2   3
                56.31          2.83        1.6338    3  -2   3
                56.40          4.74        1.6313    3  -1   4
                56.61          1.10        1.6260    2  -4   2
                56.74          1.57        1.6225    2   4   4
                56.76          3.78        1.6218    0   0   6
                56.96          3.68        1.6168    0   4   5
                57.03          4.58        1.6149   -1   3   5
                57.10          1.42        1.6131   -3   1   2
                57.48          1.38        1.6032    3   3   2
                57.77          2.42        1.5959    3  -3   1
                57.91          1.74        1.5923   -3   3   0
                58.02          4.50        1.5896    1   3   6
                58.21          4.76        1.5848    2  -2   5
                58.28          1.28        1.5832    3   3   3
                58.39          3.56        1.5805    3   3   1
                58.82          1.11        1.5698   -3  -2   1
                59.17          1.85        1.5615    3   1   5
                59.31          2.57        1.5580    3  -3   2
                59.33          8.23        1.5576   -1   5   3
                59.59          4.52        1.5515   -2  -4   1
                59.75          7.66        1.5478    1   5   4
                60.05          3.17        1.5407   -2   4   3
                60.69          3.22        1.5259   -1  -3   4
                60.97          4.06        1.5197    2  -4   3
                61.21          2.93        1.5142    2   4   5
                61.83          3.29        1.5005    1  -3   5
                63.02          1.56        1.4750   -3   1   3
                63.62          1.45        1.4625   -3   0   3
                63.88          1.08        1.4573    0  -4   4
                64.93          3.02        1.4362   -2   0   5
                65.56          1.17        1.4238   -2   4   4
                65.64          1.83        1.4223    2   5   0
                65.72          1.18        1.4207    4   1   2
                65.80          1.12        1.4193    0  -2   6
                65.97          1.97        1.4160   -1  -5   2
                65.98          1.13        1.4159    4  -1   2
                66.67          1.39        1.4028    2  -5   2
                66.79          2.09        1.4006    1  -5   3
                67.07          1.33        1.3955    2   4   6
                67.34          2.97        1.3905    2   0   7
                68.16          1.27        1.3758   -2  -1   5
                69.07          1.05        1.3598    4   2   3
                69.95          1.67        1.3449   -4   2   0
                70.93          1.05        1.3287    1  -3   6
                71.02          1.47        1.3272    4   2   4
                75.09          1.02        1.2651   -1   3   7
                76.75          1.05        1.2418   -4   2   2
                76.82          1.49        1.2408    0   2   8
                80.24          1.01        1.1964   -4   3   2
                81.85          1.56        1.1769    1   7   0
                82.35          1.77        1.1710    1  -7   1
                83.80          1.13        1.1544   -2   2   7
                85.57          1.12        1.1349   -4   4   2
                86.21          1.17        1.1282    1   5   8
                87.15          1.46        1.1184    0   6   7
                87.60          1.17        1.1138    4   4   6
                89.14          1.13        1.0985    5   1   0
================================================================================
       XPOW Copyright 1993 Bob Downs, Ranjini Swaminathan and Kurt Bartelmehs
  For reference, see Downs et al. (1993) American Mineralogist 78, 1104-1107.

File: data/Exp_data/R110018_CIF.txt
      Stringhamite
      Diffraction data computed using the structure from the paper listed below, 
      along with the cell parameters refined from single crystal data of R110018
      Hawthorne F C
      Tschermaks Mineralogische und Petrographische Mitteilungen 34 (1985) 15-24
      The crystal structure of stringhamite
      Locality: Christmas mine, Pinal County, Arizona, USA
      _database_code_amcsd 0015701

      CELL PARAMETERS:   5.0230 16.1290  5.3362   90.000  103.000   90.000
      SPACE GROUP: P2_1/c    

           ATOM        X         Y         Z     OCCUPANCY  ISO(B)
            Ca     0.64960   0.17671   0.34640     1.000     0.703
            Cu     0.00000   0.00000   0.50000     1.000     0.719
            Cu     0.50000   0.00000   0.00000     1.000     0.734
            Si     0.98020   0.11123  -0.02900     1.000     0.592
            O      0.89950   0.20580   0.02680     1.000     0.869
            O      0.84610   0.08530   0.67400     1.000     1.026
            O      0.31290   0.10230   0.03830     1.000     0.790
            O      0.84190   0.05410   0.16910     1.000     0.711
            O      0.35250   0.20940   0.62570     1.000     1.105
            H      0.31900   0.31600   0.22200     1.000     0.790
            H      0.18400   0.25800   0.08100     1.000     0.790

            BOUNDS ON TWO THETA:    5.0  90.0
            LIMITS IMPOSED ON THE INDICES ARE:  +/-  4 +/- 14 +/-  4
            MAX. ABS. INTENSITY / VOLUME**2:      17.79488403    
            The INTENSITY cut off value is   1.00

               2-THETA      INTENSITY    D-SPACING   H   K   L
                10.97         57.08        8.0645    0   2   0
                17.92         20.68        4.9487    0   1   1
                18.13          5.67        4.8943    1   0   0
                18.95         18.81        4.6834    1   1   0
                20.32          5.21        4.3699    0   2   1
                21.24         12.96        4.1840    1   2   0
                22.04          5.42        4.0322    0   4   0
                22.65         39.43        3.9253   -1   1   1
                24.60          2.19        3.6192    1   3   0
                24.61         16.90        3.6171   -1   2   1
                27.59         53.02        3.2333   -1   3   1
                28.00          3.81        3.1864    0   4   1
                28.26          5.41        3.1582    1   1   1
                28.68          2.10        3.1121    1   4   0
                32.41        100.00        2.7628    1   3   1
                32.67         13.58        2.7411    0   5   1
                33.33          8.42        2.6882    0   6   0
                34.50         19.47        2.5997    0   0   2
                35.26          8.16        2.5454   -1   0   2
                35.59         43.21        2.5225   -1   5   1
                36.31         15.44        2.4743    0   2   2
                36.73          6.55        2.4471    2   0   0
                37.04         13.76        2.4273   -1   2   2
                37.16          1.21        2.4194    2   1   0
                37.34          3.61        2.4080   -2   1   1
                37.67          1.24        2.3879    0   6   1
                38.20          6.75        2.3562    1   6   0
                38.44         17.11        2.3417    2   2   0
                38.62          1.94        2.3313   -2   2   1
                39.16          1.97        2.3006   -1   3   2
                40.28          4.22        2.2392   -1   6   1
                40.50          2.69        2.2273    2   3   0
                40.67         13.62        2.2183   -2   3   1
                41.32          5.81        2.1850    0   4   2
                41.98          1.14        2.1524   -1   4   2
                43.25          7.39        2.0920    2   4   0
                43.29          1.69        2.0901    1   1   2
                43.41          4.92        2.0847    1   7   0
                44.77          5.90        2.0242    0   5   2
                45.29         10.48        2.0023   -1   7   1
                45.79          4.49        1.9814    2   2   1
                46.26         15.46        1.9626   -2   2   2
                46.26          1.22        1.9624    1   3   2
                46.58          4.30        1.9496    2   5   0
                48.04          1.66        1.8938   -2   3   2
                48.42          2.83        1.8798    0   8   1
                48.58         11.33        1.8739    1   7   1
                48.73          3.11        1.8688    0   6   2
                48.86          1.13        1.8642    1   8   0
                49.30          2.82        1.8483   -1   6   2
                50.43          5.03        1.8096    2   6   0
                50.46          4.72        1.8085   -2   4   2
                52.18          4.85        1.7529   -1   1   3
                53.15          2.87        1.7232    0   1   3
                53.45          1.18        1.7142   -2   5   2
                53.65          1.40        1.7082   -1   7   2
                54.13          3.11        1.6943    0   9   1
                54.72          2.14        1.6775    2   7   0
                54.79          2.89        1.6755   -1   3   3
                55.40          3.41        1.6586   -3   1   1
                55.72          6.20        1.6496    0   3   3
                56.34          1.37        1.6329   -3   2   1
                56.40          1.70        1.6314    3   0   0
                56.96          2.01        1.6167   -2   6   2
                57.00          1.98        1.6156   -1   4   3
                57.11          7.43        1.6129    0  10   0
                57.21         14.25        1.6102    2   0   2
                57.65          1.34        1.5990    3   2   0
                57.88         10.61        1.5932    0   8   2
                57.90          1.93        1.5926   -3   3   1
                58.45          1.81        1.5791    2   2   2
                58.98          5.32        1.5660    1   9   1
                59.40          8.50        1.5560    2   8   0
                59.43          1.01        1.5553    1   7   2
                59.77         13.64        1.5472   -1   5   3
                60.85          2.97        1.5223    1   1   3
                61.30          1.06        1.5123    3   4   0
                61.75          1.01        1.5023    1   2   3
                61.93          1.81        1.4983   -1  10   1
                62.06          1.31        1.4954    2   4   2
                62.73         15.60        1.4812   -3   5   1
                63.22          3.67        1.4708    1   3   3
                63.78          1.40        1.4593    3   1   1
                65.34          9.35        1.4282   -2   8   2
                66.09          2.82        1.4137    3   3   1
                66.81          1.88        1.4003   -1   7   3
                67.83          3.43        1.3817    1   5   3
                67.85          3.17        1.3814    2   6   2
                68.00          2.23        1.3786   -1  11   1
                68.46          6.05        1.3706    0  10   2
                68.92          1.04        1.3624   -1  10   2
                69.60          1.26        1.3508   -3   7   1
                69.84          3.13        1.3467    2  10   0
                70.58          1.43        1.3345    1  11   1
                70.60          6.41        1.3341    3   5   1
                72.20          4.67        1.3084   -3   3   3
                73.15          1.01        1.2937   -1   3   4
                73.84          2.87        1.2833    0   2   4
                74.47          2.13        1.2741    1   7   3
                74.57          3.56        1.2727   -2   0   4
                75.36          1.65        1.2613   -2  10   2
                75.65          1.40        1.2571   -2   2   4
                76.55          1.68        1.2445   -3   5   3
                77.14          1.14        1.2364    3   7   1
                78.56          3.61        1.2176   -4   0   2
                79.18          2.85        1.2097    4   2   0
                79.63          1.58        1.2040   -4   2   2
                81.07          2.18        1.1862   -1  13   1
                83.50          3.76        1.1577    1  13   1
                84.17          1.45        1.1503   -2   6   4
                85.14          2.30        1.1396    2  10   2
                86.28          1.31        1.1274   -1  11   3
                88.88          1.01        1.1011   -3  11   1
                89.77          2.91        1.0925    0   8   4
================================================================================
       XPOW Copyright 1993 Bob Downs, Ranjini Swaminathan and Kurt Bartelmehs
  For reference, see Downs et al. (1993) American Mineralogist 78, 1104-1107.

File: data/Exp_data/R110034_CIF.txt
      Miersite
      Diffraction data computed using the structure from the paper listed below, 
      along with the cell parameters refined from single crystal data of R110034
      Hull S, Keen D A
      Physical Review B 59 (1999) 750-761
      Pressure-induced phase transitions in AgCl, AgBr, and AgI
      Locality: synthetic
      Sample: P = 0.0 GPa, Phase II'
      _database_code_amcsd 0015224

      CELL PARAMETERS:   6.4120  6.4120  6.4120   90.000   90.000   90.000
      SPACE GROUP: F-43m     

           ATOM        X         Y         Z     OCCUPANCY  ISO(B)
            Ag     0.25000   0.25000   0.25000     1.000     6.500
            I      0.00000   0.00000   0.00000     1.000     5.600

            BOUNDS ON TWO THETA:    5.0  90.0
            LIMITS IMPOSED ON THE INDICES ARE:  +/-  5 +/-  5 +/-  5
            MAX. ABS. INTENSITY / VOLUME**2:      252.8458953    
            The INTENSITY cut off value is   1.00

               2-THETA      INTENSITY    D-SPACING   H   K   L
                24.04        100.00        3.7020    1   1   1
                39.76         54.11        2.2670    2   2   0
                47.00         26.75        1.9333    3   1   1
                57.49          4.97        1.6030    4   0   0
                63.21          6.03        1.4710    3   3   1
                72.17          5.56        1.3088    4   2   2
                77.33          1.89        1.2340    5   1   1
                85.71          1.00        1.1335    4   4   0
================================================================================
       XPOW Copyright 1993 Bob Downs, Ranjini Swaminathan and Kurt Bartelmehs
  For reference, see Downs et al. (1993) American Mineralogist 78, 1104-1107.

File: data/Exp_data/R110096_CIF.txt
      Corundum
Diffraction data computed using the structure from the paper listed below,
along with the cell parameters refined from the powder pattern for R110096
      Lewis J, Schwarzenbach D, Flack H D
      Acta Crystallographica A38 (1982) 733-739
      Electric field gradients and charge density in corundum alpha-Al2O3
      _database_code_amcsd 0009325

      CELL PARAMETERS:   4.7680  4.7680 13.0190   90.000   90.000  120.000
      SPACE GROUP: R-3c      

           ATOM        X         Y         Z     OCCUPANCY  ISO(B)
            Al     0.00000   0.00000   0.35216     1.000     0.225
            O      0.30624   0.00000   0.25000     1.000     0.273

            BOUNDS ON TWO THETA:    5.0  90.0
            LIMITS IMPOSED ON THE INDICES ARE:  +/-  3 +/-  3 +/- 11
            MAX. ABS. INTENSITY / VOLUME**2:      12.19256842    
            The INTENSITY cut off value is   1.00

               2-THETA      INTENSITY    D-SPACING   H   K   L
                25.55         61.77        3.4869    0   1   2
                35.11         96.46        2.5561    1   0   4
                37.73         44.46        2.3840    1   1   0
                43.30         99.80        2.0895    1   1   3
                46.12          1.46        1.9680    2   0   2
                52.49         50.01        1.7434    0   2   4
                57.43        100.00        1.6047    1   1   6
                59.67          2.60        1.5496    2   1   1
                61.06          3.30        1.5177    1   2   2
                61.22          7.58        1.5140    0   1   8
                66.43         39.63        1.4073    2   1   4
                68.12         61.29        1.3764    3   0   0
                70.32          1.31        1.3386    1   2   5
                74.20          1.51        1.2781    2   0   8
                76.76         17.73        1.2416    1   0  10
                77.13          9.59        1.2367    1   1   9
                80.59          2.29        1.1920    2   2   0
                84.24          1.91        1.1494    2   2   3
                86.23          1.40        1.1279    3   1   2
                86.38          2.99        1.1264    1   2   8
                88.86          8.35        1.1012    0   2  10
================================================================================
       XPOW Copyright 1993 Bob Downs, Ranjini Swaminathan and Kurt Bartelmehs
  For reference, see Downs et al. (1993) American Mineralogist 78, 1104-1107.

File: data/Exp_data/R110098_CIF.txt
      Corundum
Diffraction data computed using the structure from the paper listed below,
along with the cell parameters refined from the powder pattern for R110098
      Lewis J, Schwarzenbach D, Flack H D
      Acta Crystallographica A38 (1982) 733-739
      Electric field gradients and charge density in corundum alpha-Al2O3
      _database_code_amcsd 0009325

      CELL PARAMETERS:   4.7630  4.7630 12.9890   90.000   90.000  120.000
      SPACE GROUP: R-3c      

           ATOM        X         Y         Z     OCCUPANCY  ISO(B)
            Al     0.00000   0.00000   0.35216     1.000     0.225
            O      0.30624   0.00000   0.25000     1.000     0.273

            BOUNDS ON TWO THETA:    5.0  90.0
            LIMITS IMPOSED ON THE INDICES ARE:  +/-  3 +/-  3 +/- 11
            MAX. ABS. INTENSITY / VOLUME**2:      12.21877828    
            The INTENSITY cut off value is   1.00

               2-THETA      INTENSITY    D-SPACING   H   K   L
                25.58         61.94        3.4819    0   1   2
                35.17         96.59        2.5515    1   0   4
                37.78         44.64        2.3815    1   1   0
                43.36         99.94        2.0867    1   1   3
                46.18          1.46        1.9657    2   0   2
                52.57         50.09        1.7410    0   2   4
                57.53        100.00        1.6019    1   1   6
                59.74          2.61        1.5479    2   1   1
                61.13          3.31        1.5160    1   2   2
                61.36          7.57        1.5108    0   1   8
                66.53         39.70        1.4055    2   1   4
                68.21         61.44        1.3750    3   0   0
                70.44          1.31        1.3368    1   2   5
                74.36          1.52        1.2757    2   0   8
                76.96         17.71        1.2389    1   0  10
                77.31          9.57        1.2343    1   1   9
                80.70          2.29        1.1908    2   2   0
                84.36          1.92        1.1481    2   2   3
                86.35          1.40        1.1267    3   1   2
                86.56          3.00        1.1246    1   2   8
                89.08          8.36        1.0991    0   2  10
================================================================================
       XPOW Copyright 1993 Bob Downs, Ranjini Swaminathan and Kurt Bartelmehs
  For reference, see Downs et al. (1993) American Mineralogist 78, 1104-1107.

File: data/Exp_data/R110099_CIF.txt
      Corundum
Diffraction data computed using the structure from the paper listed below,
along with the cell parameters refined from the powder pattern for R110099
      Lewis J, Schwarzenbach D, Flack H D
      Acta Crystallographica A38 (1982) 733-739
      Electric field gradients and charge density in corundum alpha-Al2O3
      _database_code_amcsd 0009325

      CELL PARAMETERS:   4.7500  4.7500 12.9500   90.000   90.000  120.000
      SPACE GROUP: R-3c      

           ATOM        X         Y         Z     OCCUPANCY  ISO(B)
            Al     0.00000   0.00000   0.35216     1.000     0.225
            O      0.30624   0.00000   0.25000     1.000     0.273

            BOUNDS ON TWO THETA:    5.0  90.0
            LIMITS IMPOSED ON THE INDICES ARE:  +/-  3 +/-  3 +/- 11
            MAX. ABS. INTENSITY / VOLUME**2:      12.29084569    
            The INTENSITY cut off value is   1.00

               2-THETA      INTENSITY    D-SPACING   H   K   L
                25.66         62.14        3.4722    0   1   2
                35.28         96.85        2.5441    1   0   4
                37.88         44.83        2.3750    1   1   0
                43.49         99.94        2.0808    1   1   3
                46.32          1.47        1.9603    2   0   2
                52.73         50.15        1.7361    0   2   4
                57.72        100.00        1.5973    1   1   6
                59.92          2.60        1.5437    2   1   1
                61.32          3.32        1.5118    1   2   2
                61.57          7.57        1.5063    0   1   8
                66.74         39.74        1.4016    2   1   4
                68.42         61.44        1.3712    3   0   0
                70.66          1.31        1.3330    1   2   5
                74.61          1.52        1.2720    2   0   8
                77.23         17.72        1.2352    1   0  10
                77.57          9.55        1.2307    1   1   9
                80.96          2.30        1.1875    2   2   0
                84.65          1.92        1.1450    2   2   3
                86.65          1.41        1.1236    3   1   2
                86.87          3.00        1.1213    1   2   8
                89.41          8.39        1.0959    0   2  10
================================================================================
       XPOW Copyright 1993 Bob Downs, Ranjini Swaminathan and Kurt Bartelmehs
  For reference, see Downs et al. (1993) American Mineralogist 78, 1104-1107.

File: data/Exp_data/R110106_CIF.txt
      Moissanite
Diffraction data computed using the structure from the paper listed below,
along with the cell parameters refined from the powder pattern for R110106
      Capitani G C, Di Pierro S, Tempesta G
      American Mineralogist 92 (2007) 403-407
      The 6H-SiC structure model: Further refinement from SCXRD data from a
      terrestrial moissanite
      Locality: 150 km NW from Izmir, Turkey
      _database_code_amcsd 0004279

      CELL PARAMETERS:   3.0820  3.0820 15.1110   90.000   90.000  120.000
      SPACE GROUP: P6_3mc    

           ATOM        X         Y         Z     OCCUPANCY  ISO(B)
            Si     0.00000   0.00000   0.00000     1.000     0.395
            Si     0.33333   0.66667   0.16640     1.000     0.395
            Si     0.66667   0.33333   0.33290     1.000     0.395
            C      0.33333   0.66667   0.04120     1.000     0.395
            C      0.66667   0.33333   0.20800     1.000     0.395
            C      0.00000   0.00000   0.37460     1.000     0.395

            BOUNDS ON TWO THETA:    5.0  90.0
            LIMITS IMPOSED ON THE INDICES ARE:  +/-  2 +/-  2 +/- 13
            MAX. ABS. INTENSITY / VOLUME**2:      13.43839090    
            The INTENSITY cut off value is   1.00

               2-THETA      INTENSITY    D-SPACING   H   K   L
                34.11         56.06        2.6284    1   0   1
                35.65         67.18        2.5185    0   0   6
                35.68        100.00        2.5167    1   0   2
                38.16         59.52        2.3584    1   0   3
                41.42         23.77        2.1799    1   0   4
                45.33          9.17        2.0006    1   0   5
                54.68         11.85        1.6785    1   0   7
                60.00         29.32        1.5418    1   0   8
                60.04         58.35        1.5410    1   1   0
                65.70         25.89        1.4212    1   0   9
                70.89          5.07        1.3294    2   0   1
                71.78         10.60        1.3150    1   0  10
                71.82         43.09        1.3145    1   1   6
                71.83         10.72        1.3142    2   0   2
                73.40          8.59        1.2900    2   0   3
                75.50          3.05        1.2593    0   0  12
                75.56          4.55        1.2583    2   0   4
                78.27          1.83        1.2214    1   0  11
                78.32          1.81        1.2208    2   0   5
                85.55          2.95        1.1351    2   0   7
================================================================================
       XPOW Copyright 1993 Bob Downs, Ranjini Swaminathan and Kurt Bartelmehs
  For reference, see Downs et al. (1993) American Mineralogist 78, 1104-1107.

File: data/Exp_data/R110110_CIF.txt
      Corundum
Diffraction data computed using the structure from the paper listed below, 
along with the cell parameters refined from single crystal data of R110110
      Kirfel A, Eichhorn K
      Acta Crystallographica A46 (1990) 271-284
      Accurate structure analysis with synchrotron radiation.
      The electron density in Al2O3 and Cu2O
      Locality: synthetic
      _database_code_amcsd 0009327

      CELL PARAMETERS:   4.7900  4.7900 12.9300   90.000   90.000  120.000
      SPACE GROUP: R-3c      

           ATOM        X         Y         Z     OCCUPANCY  ISO(B)
            Al     0.00000   0.00000   0.35218     1.000     0.209
            O      0.30625   0.00000   0.25000     1.000     0.253

            BOUNDS ON TWO THETA:    5.0  90.0
            LIMITS IMPOSED ON THE INDICES ARE:  +/-  3 +/-  3 +/- 11
            MAX. ABS. INTENSITY / VOLUME**2:      12.23167397    
            The INTENSITY cut off value is   1.00

               2-THETA      INTENSITY    D-SPACING   H   K   L
                25.51         61.46        3.4913    0   1   2
                35.20         95.20        2.5498    1   0   4
                37.55         44.68        2.3950    1   1   0
                43.21        100.00        2.0935    1   1   3
                45.95          1.45        1.9750    2   0   2
                52.41         49.99        1.7457    0   2   4
                57.53         98.81        1.6020    1   1   6
                59.38          2.65        1.5565    2   1   1
                60.79          3.32        1.5237    1   2   2
                61.58          7.43        1.5060    0   1   8
                66.25         39.85        1.4107    2   1   4
                67.77         62.23        1.3828    3   0   0
                70.20          1.31        1.3407    1   2   5
                74.41          1.51        1.2749    2   0   8
                77.29         17.32        1.2344    1   0  10
                77.47          9.41        1.2320    1   1   9
                80.15          2.31        1.1975    2   2   0
                83.85          1.94        1.1538    2   2   3
                85.78          1.42        1.1327    3   1   2
                86.48          2.99        1.1254    1   2   8
                89.27          8.25        1.0973    0   2  10
================================================================================
       XPOW Copyright 1993 Bob Downs, Ranjini Swaminathan and Kurt Bartelmehs
  For reference, see Downs et al. (1993) American Mineralogist 78, 1104-1107.
