Repository: bjzgcai/Phase_identification_refinement

# Data Directory

This directory is the expected local location for external data. The public repository does not redistribute the full datasets.

## Included

```text
Exp_data/             RRUFF experimental spectra and matching *_CIF.txt files, external
MP_data/              MP-derived reference spectra / CIF text files, external
mp_spacegroup.json    MP metadata and CIF strings, external and ignored by Git
entries_dict.json     label-to-mp-id mapping, external and ignored by Git
match.txt             RRUFF-to-MP strict matching pairs, if permitted
```

File: data/Exp_data/R110111_CIF.txt
      Corundum
Diffraction data computed using the structure from the paper listed below,
along with the cell parameters refined from the powder pattern for R110111
      Lewis J, Schwarzenbach D, Flack H D
      Acta Crystallographica A38 (1982) 733-739
      Electric field gradients and charge density in corundum alpha-Al2O3
      _database_code_amcsd 0009325

      CELL PARAMETERS:   4.7650  4.7650 13.0070   90.000   90.000  120.000
      SPACE GROUP: R-3c      

           ATOM        X         Y         Z     OCCUPANCY  ISO(B)
            Al     0.00000   0.00000   0.35216     1.000     0.225
            O      0.30624   0.00000   0.25000     1.000     0.273

            BOUNDS ON TWO THETA:    5.0  90.0
            LIMITS IMPOSED ON THE INDICES ARE:  +/-  3 +/-  3 +/- 11
            MAX. ABS. INTENSITY / VOLUME**2:      12.20885108    
            The INTENSITY cut off value is   1.00

               2-THETA      INTENSITY    D-SPACING   H   K   L
                25.57         61.84        3.4844    0   1   2
                35.14         96.52        2.5541    1   0   4
                37.76         44.53        2.3825    1   1   0
                43.33         99.83        2.0880    1   1   3
                46.16          1.46        1.9667    2   0   2
                52.53         50.03        1.7422    0   2   4
                57.47        100.00        1.6034    1   1   6
                59.71          2.60        1.5486    2   1   1
                61.10          3.30        1.5167    1   2   2
                61.28          7.58        1.5127    0   1   8
                66.49         39.65        1.4063    2   1   4
                68.17         61.32        1.3755    3   0   0
                70.38          1.31        1.3377    1   2   5
                74.27          1.51        1.2770    2   0   8
                76.84         17.73        1.2405    1   0  10
                77.20          9.58        1.2357    1   1   9
                80.65          2.29        1.1912    2   2   0
                84.31          1.91        1.1487    2   2   3
                86.30          1.40        1.1272    3   1   2
                86.46          2.99        1.1255    1   2   8
                88.96          8.36        1.1003    0   2  10
================================================================================
       XPOW Copyright 1993 Bob Downs, Ranjini Swaminathan and Kurt Bartelmehs
  For reference, see Downs et al. (1993) American Mineralogist 78, 1104-1107.

File: data/Exp_data/R110116_CIF.txt
      Corundum
Diffraction data computed using the structure from the paper listed below,
along with the cell parameters refined from the powder pattern for R110116
      Lewis J, Schwarzenbach D, Flack H D
      Acta Crystallographica A38 (1982) 733-739
      Electric field gradients and charge density in corundum alpha-Al2O3
      _database_code_amcsd 0009325

      CELL PARAMETERS:   4.7810  4.7810 13.0330   90.000   90.000  120.000
      SPACE GROUP: R-3c      

           ATOM        X         Y         Z     OCCUPANCY  ISO(B)
            Al     0.00000   0.00000   0.35216     1.000     0.225
            O      0.30624   0.00000   0.25000     1.000     0.273

            BOUNDS ON TWO THETA:    5.0  90.0
            LIMITS IMPOSED ON THE INDICES ARE:  +/-  3 +/-  3 +/- 11
            MAX. ABS. INTENSITY / VOLUME**2:      12.12193882    
            The INTENSITY cut off value is   1.00

               2-THETA      INTENSITY    D-SPACING   H   K   L
                25.49         61.72        3.4947    0   1   2
                35.04         96.24        2.5605    1   0   4
                37.63         44.45        2.3905    1   1   0
                43.20        100.00        2.0944    1   1   3
                46.00          1.45        1.9731    2   0   2
                52.36         50.04        1.7474    0   2   4
                57.31         99.97        1.6076    1   1   6
                59.49          2.62        1.5538    2   1   1
                60.88          3.30        1.5217    1   2   2
                61.13          7.56        1.5160    0   1   8
                66.25         39.69        1.4107    2   1   4
                67.91         61.52        1.3802    3   0   0
                70.14          1.31        1.3417    1   2   5
                74.05          1.51        1.2803    2   0   8
                76.65         17.68        1.2432    1   0  10
                76.99          9.58        1.2386    1   1   9
                80.33          2.29        1.1953    2   2   0
                83.97          1.92        1.1524    2   2   3
                85.95          1.40        1.1309    3   1   2
                86.17          2.99        1.1286    1   2   8
                88.69          8.33        1.1029    0   2  10
================================================================================
       XPOW Copyright 1993 Bob Downs, Ranjini Swaminathan and Kurt Bartelmehs
  For reference, see Downs et al. (1993) American Mineralogist 78, 1104-1107.

File: data/Exp_data/R110117_CIF.txt
      Corundum
Diffraction data computed using the structure from the paper listed below,
along with the cell parameters refined from the powder pattern for R110117
      Lewis J, Schwarzenbach D, Flack H D
      Acta Crystallographica A38 (1982) 733-739
      Electric field gradients and charge density in corundum alpha-Al2O3
      _database_code_amcsd 0009325

      CELL PARAMETERS:   4.7630  4.7630 12.9950   90.000   90.000  120.000
      SPACE GROUP: R-3c      

           ATOM        X         Y         Z     OCCUPANCY  ISO(B)
            Al     0.00000   0.00000   0.35216     1.000     0.225
            O      0.30624   0.00000   0.25000     1.000     0.273

            BOUNDS ON TWO THETA:    5.0  90.0
            LIMITS IMPOSED ON THE INDICES ARE:  +/-  3 +/-  3 +/- 11
            MAX. ABS. INTENSITY / VOLUME**2:      12.21934252    
            The INTENSITY cut off value is   1.00

               2-THETA      INTENSITY    D-SPACING   H   K   L
                25.58         61.90        3.4824    0   1   2
                35.16         96.58        2.5522    1   0   4
                37.78         44.60        2.3815    1   1   0
                43.36         99.88        2.0869    1   1   3
                46.18          1.46        1.9658    2   0   2
                52.56         50.07        1.7412    0   2   4
                57.52        100.00        1.6023    1   1   6
                59.74          2.61        1.5480    2   1   1
                61.13          3.31        1.5160    1   2   2
                61.34          7.58        1.5114    0   1   8
                66.52         39.68        1.4056    2   1   4
                68.21         61.38        1.3750    3   0   0
                70.43          1.31        1.3370    1   2   5
                74.33          1.52        1.2761    2   0   8
                76.92         17.72        1.2394    1   0  10
                77.27          9.57        1.2347    1   1   9
                80.70          2.29        1.1908    2   2   0
                84.36          1.92        1.1482    2   2   3
                86.35          1.40        1.1267    3   1   2
                86.53          3.00        1.1248    1   2   8
                89.04          8.36        1.0995    0   2  10
================================================================================
       XPOW Copyright 1993 Bob Downs, Ranjini Swaminathan and Kurt Bartelmehs
  For reference, see Downs et al. (1993) American Mineralogist 78, 1104-1107.

File: data/Exp_data/R110159_CIF.txt
      Berzelianite
Diffraction data computed using the structure from the paper listed below,
along with the cell parameters refined from single crystal data of R110159
      Borchert W
      Zeitschrift fur Kristallographie 106 (1945) 5-24
      Gitterumwandlungen im system Cu2-x Se
      _database_code_amcsd 0010573

      CELL PARAMETERS:   5.8790  5.8790  5.8790   90.000   90.000   90.000
      SPACE GROUP: F-43m     

           ATOM        X         Y         Z     OCCUPANCY  ISO(B)
            Cu     0.25000   0.25000   0.25000     1.000     0.700
            Cu     0.50000   0.50000   0.50000     1.000     0.700
            Se     0.00000   0.00000   0.00000     1.000     0.600

            BOUNDS ON TWO THETA:    5.0  90.0
            LIMITS IMPOSED ON THE INDICES ARE:  +/-  5 +/-  5 +/-  5
            MAX. ABS. INTENSITY / VOLUME**2:      247.8846010    
            The INTENSITY cut off value is   1.00

               2-THETA      INTENSITY    D-SPACING   H   K   L
                26.26         28.90        3.3942    1   1   1
                30.41         19.00        2.9395    2   0   0
                43.54        100.00        2.0785    2   2   0
                51.56         11.86        1.7726    3   1   1
                54.03          4.54        1.6971    2   2   2
                63.27         14.37        1.4698    4   0   0
                69.72          4.14        1.3487    3   3   1
                71.81          5.42        1.3146    4   2   0
                79.94         26.13        1.2000    4   2   2
                85.90          2.12        1.1314    5   1   1
================================================================================
       XPOW Copyright 1993 Bob Downs, Ranjini Swaminathan and Kurt Bartelmehs
  For reference, see Downs et al. (1993) American Mineralogist 78, 1104-1107.

File: data/Exp_data/R110170_CIF.txt
      Miersite
Diffraction data computed using the structure from the paper listed below,
along with the cell parameters refined from single crystal data of R110170
      Hull S, Keen D A
      Physical Review B59 (1999) 750-761
      Pressure-induced phase transitions in AgCl, AgBr, and AgI
      Locality: synthetic
      Sample: P = 0.0 GPa, Phase II'
      _database_code_amcsd 0015224

      CELL PARAMETERS:   6.4960  6.4960  6.4960   90.000   90.000   90.000
      SPACE GROUP: F-43m     

           ATOM        X         Y         Z     OCCUPANCY  ISO(B)
            Ag     0.25000   0.25000   0.25000     1.000     6.500
            I      0.00000   0.00000   0.00000     1.000     5.600

            BOUNDS ON TWO THETA:    5.0  90.0
            LIMITS IMPOSED ON THE INDICES ARE:  +/-  5 +/-  5 +/-  5
            MAX. ABS. INTENSITY / VOLUME**2:      242.9851640    
            The INTENSITY cut off value is   1.00

               2-THETA      INTENSITY    D-SPACING   H   K   L
                23.72        100.00        3.7505    1   1   1
                39.23         54.96        2.2967    2   2   0
                46.36         27.38        1.9586    3   1   1
                56.68          5.15        1.6240    4   0   0
                62.30          6.29        1.4903    3   3   1
                71.10          5.84        1.3260    4   2   2
                76.15          1.99        1.2502    5   1   1
                84.34          1.06        1.1483    4   4   0
                89.19          1.58        1.0980    5   3   1
================================================================================
       XPOW Copyright 1993 Bob Downs, Ranjini Swaminathan and Kurt Bartelmehs
  For reference, see Downs et al. (1993) American Mineralogist 78, 1104-1107.

File: data/Exp_data/R120005_CIF.txt
      Microcline
Diffraction data computed using the structure from the paper listed below,
along with the cell parameters refined from single crystal data of R120005
      Bailey S W
      American Mineralogist 54 (1969) 1540-1545
      Refinement of an intermediate microcline structure
      _database_code_amcsd 0000194

      CELL PARAMETERS:   8.5960 12.9710  7.2240   90.380  116.110   88.120
      SPACE GROUP: C-1       

           ATOM        X         Y         Z     OCCUPANCY  ISO(B)
            K      0.28370  -0.00320   0.13780     1.000     1.507
            Al     0.00950   0.18560   0.22140     0.600     0.413
            Si     0.00950   0.18560   0.22140     0.400     0.413
            Si     0.00950   0.81730   0.22800     0.770     0.424
            Al     0.00950   0.81730   0.22800     0.230     0.424
            Si     0.70980   0.11890   0.34210     0.940     0.387
            Al     0.70980   0.11890   0.34210     0.060     0.387
            Si     0.70760   0.88330   0.34660     0.960     0.400
            Al     0.70760   0.88330   0.34660     0.040     0.400
            O     -0.00050   0.14470  -0.00720     1.000     1.181
            O      0.63690   0.00200   0.28570     1.000     0.962
            O      0.82380   0.14680   0.22390     1.000     1.352
            O      0.82790   0.85450   0.23310     1.000     1.301
            O      0.03500   0.31530   0.25490     1.000     0.889
            O      0.03660   0.69140   0.26350     1.000     0.979
            O      0.18420   0.12450   0.40650     1.000     1.048
            O      0.17770   0.87410   0.40950     1.000     1.018

            BOUNDS ON TWO THETA:    5.0  90.0
            LIMITS IMPOSED ON THE INDICES ARE:  +/-  7 +/- 11 +/-  5
            MAX. ABS. INTENSITY / VOLUME**2:      4.692344557    
            The INTENSITY cut off value is   1.00

               2-THETA      INTENSITY    D-SPACING   H   K   L
                13.16          4.90        6.7286    1   1   0
                13.55          2.28        6.5345   -1   1   0
                13.65          3.98        6.4866    0   0   1
                13.66          6.79        6.4818    0   2   0
                14.95          6.58        5.9265   -1  -1   1
                15.19          5.22        5.8333   -1   1   1
                19.27          2.31        4.6051    0   2   1
                20.98         79.06        4.2335   -2   0   1
                22.36         15.25        3.9766    1   1   1
                22.67         10.40        3.9228    1  -1   1
                23.06          6.78        3.8573    2   0   0
                23.26         47.41        3.8247    1   3   0
                23.94         46.30        3.7176   -1   3   0
                24.40         13.24        3.6477   -1  -3   1
                24.76          9.57        3.5956   -2  -2   1
                24.85          8.80        3.5826   -1   3   1
                25.48          4.46        3.4954   -2   2   1
                25.57         36.53        3.4839   -1  -1   2
                25.65         31.91        3.4733   -1   1   2
                26.49         65.27        3.3643    2   2   0
                27.03         72.83        3.2984   -2   0   2
                27.30         60.93        3.2673   -2   2   0
                27.50        100.00        3.2433    0   0   2
                27.52         38.53        3.2409    0   4   0
                29.50         36.33        3.0276    1   3   1
                30.16          5.81        2.9633   -2  -2   2
                30.22         38.20        2.9574    1  -3   1
                30.65          4.21        2.9166   -2   2   2
                30.72          7.22        2.9106    0   2   2
                30.73         16.95        2.9093    0   4   1
                30.94          6.39        2.8904    0  -2   2
                30.95         14.83        2.8891    0  -4   1
                32.21         12.01        2.7790   -1  -3   2
                32.27          1.01        2.7739   -3   1   1
                32.40         14.16        2.7629   -1   3   2
                34.16         12.22        2.6251   -3  -1   2
                34.32         23.55        2.6126   -2  -4   1
                34.37          1.60        2.6092    2   2   1
                34.54         13.65        2.5969   -3   1   2
                34.97          7.48        2.5656    1   1   2
                35.11          2.37        2.5562    2  -2   1
                35.23          5.07        2.5476    1  -1   2
                35.36          6.17        2.5385    3   1   0
                35.40         24.46        2.5359   -2   4   1
                35.58          2.12        2.5230    2   4   0
                35.83          6.08        2.5065   -3   1   0
                36.81          2.37        2.4416   -2   4   0
                37.00          6.54        2.4293   -1  -5   1
                37.11          8.86        2.4225   -3  -3   1
                37.52          4.75        2.3971   -1   5   1
                38.31          6.25        2.3496   -3   3   1
                38.60          3.72        2.3323   -1  -1   3
                38.61          4.09        2.3317   -1   1   3
                39.22          1.64        2.2969   -3  -3   2
                40.24          1.41        2.2414   -3   3   2
                40.60          2.68        2.2219    1   5   1
                41.51          2.87        2.1755    1  -5   1
                41.81         30.66        2.1606    0   6   0
                41.91          8.51        2.1556    2   4   1
                42.62          4.58        2.1212   -4   0   1
                42.72          6.01        2.1167   -4   0   2
                43.15          5.31        2.0965    2  -4   1
                43.55          1.46        2.0783    3   1   1
                43.66          2.92        2.0733    2   0   2
                43.98          1.65        2.0588    3  -1   1
                44.06          2.95        2.0552    0   6   1
                44.30          3.48        2.0445    0  -6   1
                44.62          7.41        2.0307   -4  -2   2
                45.49          9.90        1.9941   -4   2   2
                45.63          8.18        1.9883    2   2   2
                45.94          2.49        1.9755   -3  -3   3
                46.29          7.09        1.9614    2  -2   2
                46.49          2.65        1.9535   -3  -5   1
                46.72          1.66        1.9444   -3   3   3
                47.12         14.51        1.9286    4   0   0
                47.38          8.32        1.9186   -4   0   3
                47.55          1.23        1.9124    2   6   0
                47.66          1.10        1.9079    3   3   1
                48.14          1.74        1.8900   -3   5   1
                48.82          1.39        1.8656    4   2   0
                48.87          1.16        1.8636    3  -3   1
                48.89          4.84        1.8629    1   1   3
                49.01          1.89        1.8588   -2   6   0
                49.06          2.32        1.8569    3   5   0
                49.10          1.36        1.8556    1   5   2
                49.12          4.24        1.8547    1  -1   3
                49.18          1.07        1.8526   -4  -2   3
                49.77          1.49        1.8319   -4   2   0
                50.01          2.26        1.8238   -2  -6   2
                50.06          1.08        1.8221    1  -5   2
                50.54          5.59        1.8059    0   4   3
                50.55         28.88        1.8055   -2   0   4
                50.56          5.89        1.8054    0   6   2
                50.63          4.11        1.8029   -4  -4   1
                50.78          1.82        1.7978   -4  -4   2
                50.83          1.98        1.7961   -3   5   0
                50.98          6.57        1.7915    0  -4   3
                50.98          3.15        1.7913   -2   6   2
                50.99          6.86        1.7910    0  -6   2
                51.79          2.73        1.7654    2   4   2
                52.34          3.70        1.7480   -4   4   1
                52.35          1.38        1.7477   -4   4   2
                52.81          1.05        1.7334   -1  -1   4
                52.99          2.22        1.7282    2  -4   2
                53.50          1.18        1.7127    1  -3   3
                53.62          1.21        1.7093   -5  -1   2
                54.11          1.34        1.6949   -5   1   2
                54.16          3.52        1.6935   -3  -5   3
                55.31          4.01        1.6610   -3   5   3
                55.56          4.65        1.6541    3   5   1
                55.64          2.50        1.6518   -1  -7   2
                55.93          1.88        1.6439   -1   7   2
                56.65          1.16        1.6248   -5   1   3
                56.82          2.68        1.6204    0   8   0
                57.36          4.22        1.6063    3  -5   1
                57.38          4.11        1.6058   -4  -2   4
                57.97          4.09        1.5908   -4   2   4
                58.56          4.02        1.5764    0   2   4
                58.82          4.19        1.5699    0  -2   4
                59.50          1.10        1.5535    2  -2   3
                59.60          5.47        1.5513   -5  -3   3
                60.09          5.40        1.5399   -4  -6   1
                60.29          1.22        1.5350    0   6   3
                60.87          4.54        1.5218   -5   3   3
                60.88          1.50        1.5217    0  -6   3
                61.31         15.07        1.5120    2   8   0
                62.37          4.90        1.4887   -4   6   1
                62.43          1.90        1.4874   -5  -1   4
                62.82          2.82        1.4793   -5   1   4
                62.95         13.03        1.4765   -2   8   0
                63.33          2.29        1.4686    5   3   0
                63.59          1.53        1.4632    4   6   0
                63.75          1.71        1.4599   -1  -7   3
                63.80          1.81        1.4589   -1   7   3
                63.95          3.30        1.4557    1   1   4
                64.01          1.24        1.4546    0   8   2
                64.07          1.46        1.4534   -5  -5   2
                64.09          1.90        1.4531   -4  -6   3
                64.12          6.20        1.4524    2   4   3
                64.18          2.11        1.4511    1  -1   4
                64.84          2.10        1.4380   -5   3   0
                65.23          8.93        1.4302   -6   0   2
                65.29          5.27        1.4290    2  -4   3
                65.93          1.11        1.4169   -4   6   3
                65.99          1.29        1.4156   -4   6   0
                66.26          1.67        1.4106   -5   5   2
                66.41          9.10        1.4077    4   0   2
                66.42          1.46        1.4075   -1   9   0
                66.46          1.45        1.4067   -5  -5   3
                66.90          3.58        1.3986   -4   0   5
                67.29          1.05        1.3914    1   3   4
                67.40          2.49        1.3895   -2  -6   4
                67.78          1.13        1.3826   -6   0   1
                67.84          2.09        1.3815   -2   6   4
                68.18          1.17        1.3754   -1   1   5
                68.41          1.98        1.3713   -4  -2   5
                68.46          1.71        1.3705   -5   5   3
                68.89          1.04        1.3630   -4   2   5
                68.97          2.02        1.3616   -6  -2   1
                70.07          1.53        1.3429   -6   2   1
                70.21          3.41        1.3406   -1  -9   2
                70.53          3.90        1.3352   -1   9   2
                70.68          3.49        1.3327   -6   0   4
                71.53          1.53        1.3191    5   3   1
                71.58          3.39        1.3182   -1   3   5
                71.74          4.01        1.3157   -1  -3   5
                71.87          1.24        1.3136   -2  -4   5
                72.04          1.11        1.3110   -2   4   5
                72.10          1.54        1.3100   -5   1   5
                72.15          1.20        1.3092   -4  -8   1
                72.34          6.26        1.3063   -4  -8   2
                72.49          3.48        1.3039    2   0   4
                72.59          1.06        1.3024    0   6   4
                72.98          1.92        1.2964    0  10   0
                73.04          1.39        1.2954    5  -3   1
                73.29          1.02        1.2916    0  -6   4
                73.30          7.04        1.2915    2   8   2
                73.31          1.18        1.2913    0  -8   3
                73.33          1.42        1.2911   -4  -4   5
                73.56          2.10        1.2876   -6  -4   1
                73.68          2.94        1.2858    6   0   0
                73.93          1.94        1.2820   -3  -9   2
                74.25          1.93        1.2773   -4   4   5
                74.83          2.35        1.2688   -5  -3   5
                74.89          7.29        1.2679   -4   8   2
                75.14          2.39        1.2644   -3  -5   5
                75.27          7.13        1.2625    2  -8   2
                75.70          1.83        1.2564   -6   4   1
                75.80          1.84        1.2550   -5   3   5
                75.81          2.07        1.2548   -3   5   5
                75.94          1.14        1.2530   -3   9   2
                78.35          1.25        1.2205   -6   0   5
                80.06          1.55        1.1985   -2  10   2
                80.97          1.76        1.1874   -7  -3   3
                82.66          3.02        1.1674   -4  -8   4
                84.08          3.04        1.1513    0   8   4
                84.67          2.73        1.1447   -4   8   4
                84.98          2.79        1.1413    0  -8   4
                85.54          2.56        1.1353    4   4   3
                86.84          1.10        1.1215   -5  -9   2
                87.33          2.34        1.1165    4  -4   3
                87.88          1.18        1.1110   -1  -9   4
                88.86          1.26        1.1012    7   1   0
                89.50          1.30        1.0950   -7   1   0
                89.86          2.07        1.0916    1   5   5
================================================================================
       XPOW Copyright 1993 Bob Downs, Ranjini Swaminathan and Kurt Bartelmehs
  For reference, see Downs et al. (1993) American Mineralogist 78, 1104-1107.

File: data/Exp_data/R120013_CIF.txt
      Anatase
Diffraction data computed using the structure from the paper listed below, 
along with the cell parameters refined from single crystal data of R120013
      Wyckoff R W G
      Crystal Structures 1 (1963) 239-444
      Second edition. Interscience Publishers, New York, New York
      _database_code_amcsd 0011765

      CELL PARAMETERS:   3.8260  3.8260  9.5520   90.000   90.000   90.000
      SPACE GROUP: I4_1/amd  

           ATOM        X         Y         Z     OCCUPANCY  ISO(B)
            Ti     0.00000   0.00000   0.00000     1.000     0.800
            O      0.00000   0.00000   0.20660     1.000     1.000

            BOUNDS ON TWO THETA:    5.0  90.0
            LIMITS IMPOSED ON THE INDICES ARE:  +/-  3 +/-  3 +/-  8
            MAX. ABS. INTENSITY / VOLUME**2:      58.02782706    
            The INTENSITY cut off value is   1.00

               2-THETA      INTENSITY    D-SPACING   H   K   L
                25.07        100.00        3.5517    1   0   1
                36.72          5.72        2.4474    1   0   3
                37.67         18.70        2.3880    0   0   4
                38.23          7.07        2.3540    1   1   2
                47.53         27.10        1.9130    2   0   0
                53.62         16.86        1.7092    1   0   5
                54.48         16.83        1.6842    2   1   1
                61.53          2.61        1.5072    2   1   3
                62.18         12.26        1.4930    2   0   4
                68.37          5.76        1.3721    1   1   6
                69.49          6.11        1.3527    2   2   0
                74.44          9.21        1.2746    2   1   5
                75.16          2.50        1.2641    3   0   1
                81.84          4.41        1.1770    2   2   4
                82.19          1.74        1.1728    3   1   2
================================================================================
       XPOW Copyright 1993 Bob Downs, Ranjini Swaminathan and Kurt Bartelmehs
  For reference, see Downs et al. (1993) American Mineralogist 78, 1104-1107.

File: data/Exp_data/R120026_CIF.txt
      Cryolite
Diffraction data computed using the structure from the paper listed below, 
along with the cell parameters refined from single crystal data of R120026
      Ross K C, Mitchell R H, Chakhmouradian A R
      Journal of Solid State Chemistry 172 (2003) 95-101
      The crystal structure of synthetic simmonsite, Na2LiAlF6
      Locality: natural
      _database_code_amcsd 0014033

      CELL PARAMETERS:   5.3920  5.5500  7.7390   90.000   90.180   90.000
      SPACE GROUP: P2_1/n    

           ATOM        X         Y         Z     OCCUPANCY  ISO(B)
            Na     0.51190   0.94890   0.24880     1.000     2.400
            Na     0.00000   0.00000   0.50000     1.000     1.400
            Al     0.00000   0.00000   0.00000     1.000     0.900
            F      0.10360   0.04420   0.21960     1.000     1.300
            F      0.72570   0.17410   0.04250     1.000     1.900
            F      0.16930   0.26830  -0.06090     1.000     1.800

            BOUNDS ON TWO THETA:    5.0  90.0
            LIMITS IMPOSED ON THE INDICES ARE:  +/-  4 +/-  5 +/-  7
            MAX. ABS. INTENSITY / VOLUME**2:      4.315359741    
            The INTENSITY cut off value is   1.00

               2-THETA      INTENSITY    D-SPACING   H   K   L
                19.68         43.81        4.5101    0   1   1
                20.04         11.64        4.4306   -1   0   1
                20.10         20.36        4.4176    1   0   1
                22.98         21.46        3.8695    0   0   2
                23.00         50.51        3.8674    1   1   0
                25.73          8.03        3.4626   -1   1   1
                25.78          7.37        3.4563    1   1   1
                32.26         35.45        2.7750    0   2   0
                32.70         76.91        2.7385   -1   1   2
                32.78         66.10        2.7323    1   1   2
                33.23         21.61        2.6960    2   0   0
                36.41          7.27        2.4674    1   2   0
                37.07         30.87        2.4250    2   1   0
                38.27          9.13        2.3518   -1   2   1
                38.30         17.73        2.3498    1   2   1
                38.64         35.90        2.3299   -1   0   3
                38.74         21.62        2.3242    1   0   3
                38.89         13.50        2.3159   -2   1   1
                38.95         29.07        2.3122    2   1   1
                39.98         35.02        2.2551    0   2   2
                40.73         11.44        2.2153   -2   0   2
                40.86          9.25        2.2088    2   0   2
                42.06          6.58        2.1483   -1   1   3
                42.15         23.41        2.1438    1   1   3
                43.47         18.57        2.0818   -1   2   2
                43.53          9.86        2.0791    1   2   2
                44.01          4.37        2.0575   -2   1   2
                44.13          3.30        2.0522    2   1   2
                46.96         56.49        1.9347    0   0   4
                46.99        100.00        1.9337    2   2   0
                48.16          7.62        1.8894    0   2   3
                48.50          6.38        1.8770   -2   2   1
                48.55          3.07        1.8750    2   2   1
                51.27          6.86        1.7818    1   2   3
                51.66          6.09        1.7694   -2   1   3
                51.82          1.08        1.7644    2   1   3
                52.28         12.40        1.7499    1   3   0
                52.29          4.29        1.7495    3   0   1
                52.88         16.10        1.7313   -2   2   2
                52.97         10.40        1.7287    1   1   4
                53.69         22.64        1.7072   -1   3   1
                53.72          6.68        1.7064    1   3   1
                55.02          2.63        1.6691    0   3   2
                55.04          8.44        1.6686    3   1   1
                57.81         17.89        1.5950   -1   3   2
                57.85          7.34        1.5938    1   3   2
                58.12         24.50        1.5871    0   2   4
                58.64          2.31        1.5742   -2   0   4
                58.84         20.17        1.5695    2   0   4
                58.99         40.95        1.5657   -3   1   2
                59.14         21.16        1.5623    3   1   2
                61.47          4.38        1.5085    3   2   0
                61.70          1.26        1.5034    0   3   3
                61.99          4.99        1.4971   -2   3   1
                62.27          2.91        1.4909    0   1   5
                62.48          4.48        1.4865    1   0   5
                62.72          2.82        1.4814   -3   2   1
                64.36          4.83        1.4474    1   3   3
                65.59          2.47        1.4233    3   1   3
                65.76          1.38        1.4200   -2   3   2
                65.85          2.92        1.4183    2   3   2
                67.51          6.72        1.3875    0   4   0
                68.53         13.85        1.3692   -2   2   4
                68.71         12.63        1.3662    2   2   4
                69.77          3.51        1.3480    4   0   0
                70.02          4.56        1.3437    1   4   0
                71.97          6.64        1.3120   -1   2   5
                71.97          3.51        1.3120    2   3   3
                72.11          1.87        1.3099    4   1   0
                72.33          1.87        1.3064   -2   1   5
                72.35          1.72        1.3061    0   4   2
                72.69          2.36        1.3007    3   2   3
                72.84          2.98        1.2985   -1   3   4
                72.93          1.53        1.2971    1   3   4
                73.25          1.51        1.2922   -4   1   1
                74.46          2.31        1.2742   -4   0   2
                76.74          2.06        1.2419   -4   1   2
                77.35          3.37        1.2337    2   4   0
                78.05          6.16        1.2244   -1   1   6
                78.09          2.84        1.2239   -3   3   2
                78.17          4.57        1.2227    1   1   6
                78.21          3.93        1.2222    3   3   2
                78.96          2.69        1.2125    4   2   0
                79.18          2.91        1.2097   -2   2   5
                80.16          1.04        1.1974    4   2   1
                82.01          1.63        1.1749    2   4   2
                82.73          2.46        1.1665    4   1   3
                83.41          3.51        1.1588    1   3   5
                83.65          1.64        1.1561    4   2   2
                84.00          2.37        1.1521    3   3   3
                84.57          2.09        1.1458    3   1   5
                86.27          2.85        1.1275    0   4   4
                87.62          2.45        1.1136   -2   4   3
                88.21          1.69        1.1076   -4   0   4
                88.54          1.66        1.1044    4   0   4
                88.58          1.10        1.1041   -1   4   4
                89.14          1.47        1.0985   -4   2   3
================================================================================
       XPOW Copyright 1993 Bob Downs, Ranjini Swaminathan and Kurt Bartelmehs
  For reference, see Downs et al. (1993) American Mineralogist 78, 1104-1107.

File: data/Exp_data/R120027_CIF.txt
      Cryolite
Diffraction data computed using the structure from the paper listed below, 
along with the cell parameters refined from single crystal data of R120027
      Ross K C, Mitchell R H, Chakhmouradian A R
      Journal of Solid State Chemistry 172 (2003) 95-101
      The crystal structure of synthetic simmonsite, Na2LiAlF6
      Locality: natural
      _database_code_amcsd 0014033

      CELL PARAMETERS:   5.4110  5.5980  7.7730   90.000   90.230   90.000
      SPACE GROUP: P2_1/n    

           ATOM        X         Y         Z     OCCUPANCY  ISO(B)
            Na     0.51190   0.94890   0.24880     1.000     2.400
            Na     0.00000   0.00000   0.50000     1.000     1.400
            Al     0.00000   0.00000   0.00000     1.000     0.900
            F      0.10360   0.04420   0.21960     1.000     1.300
            F      0.72570   0.17410   0.04250     1.000     1.900
            F      0.16930   0.26830  -0.06090     1.000     1.800

            BOUNDS ON TWO THETA:    5.0  90.0
            LIMITS IMPOSED ON THE INDICES ARE:  +/-  4 +/-  5 +/-  7
            MAX. ABS. INTENSITY / VOLUME**2:      4.275657507    
            The INTENSITY cut off value is   1.00

               2-THETA      INTENSITY    D-SPACING   H   K   L
                19.54         43.61        4.5426    0   1   1
                19.96         11.50        4.4493   -1   0   1
                20.03         20.06        4.4326    1   0   1
                22.86         50.12        3.8906    1   1   0
                22.88         21.21        3.8865    0   0   2
                25.57          7.97        3.4831   -1   1   1
                25.63          7.30        3.4751    1   1   1
                31.97         35.48        2.7990    0   2   0
                32.52         76.33        2.7536   -1   1   2
                32.61         65.47        2.7456    1   1   2
                33.11         21.31        2.7055    2   0   0
                36.13          7.30        2.4861    1   2   0
                36.90         30.64        2.4359    2   1   0
                37.98          9.15        2.3692   -1   2   1
                38.02         17.79        2.3666    1   2   1
                38.46         35.67        2.3405   -1   0   3
                38.59         21.42        2.3332    1   0   3
                38.70         13.40        2.3268   -2   1   1
                38.78         28.85        2.3221    2   1   1
                39.68         35.23        2.2713    0   2   2
                40.55         11.38        2.2246   -2   0   2
                40.71          9.16        2.2163    2   0   2
                41.83          6.55        2.1594   -1   1   3
                41.95         23.28        2.1537    1   1   3
                43.16         18.65        2.0960   -1   2   2
                43.24          9.88        2.0925    1   2   2
                43.79          4.35        2.0674   -2   1   2
                43.94          3.28        2.0607    2   1   2
                46.69        100.00        1.9453    2   2   0
                46.75         56.12        1.9432    0   0   4
                47.84          7.65        1.9014    0   2   3
                48.19          6.40        1.8884   -2   2   1
                48.26          3.07        1.8858    2   2   1
                50.95          6.90        1.7922    1   2   3
                51.39          6.09        1.7779   -2   1   3
                51.59          1.07        1.7715    2   1   3
                51.83         12.51        1.7641    1   3   0
                52.10          4.26        1.7554    3   0   1
                52.55         16.11        1.7416   -2   2   2
                52.71         10.34        1.7364    1   1   4
                53.23         22.94        1.7208   -1   3   1
                53.26          6.75        1.7198    1   3   1
                54.55          2.66        1.6822    0   3   2
                54.81          8.40        1.6750    3   1   1
                57.33         18.06        1.6071   -1   3   2
                57.39          7.38        1.6055    1   3   2
                57.76         24.53        1.5963    0   2   4
                58.36          2.29        1.5813   -2   0   4
                58.60         20.02        1.5753    2   0   4
                58.71         40.80        1.5726   -3   1   2
                58.89         21.01        1.5681    3   1   2
                61.12          4.39        1.5161    3   2   0
                61.21          1.29        1.5142    0   3   3
                61.51          5.03        1.5076   -2   3   1
                61.95          2.90        1.4979    0   1   5
                62.20          4.46        1.4926    1   0   5
                62.36          2.82        1.4890   -3   2   1
                63.88          4.88        1.4573    1   3   3
                65.26          1.40        1.4297   -2   3   2
                65.32          2.46        1.4286    3   1   3
                65.38          2.95        1.4274    2   3   2
                66.85          6.84        1.3995    0   4   0
                68.10         13.89        1.3768   -2   2   4
                68.33         12.63        1.3728    2   2   4
                69.36          4.65        1.3549    1   4   0
                69.49          3.49        1.3527    4   0   0
                71.47          3.53        1.3200    2   3   3
                71.52          6.67        1.3192   -1   2   5
                71.67          1.73        1.3167    0   4   2
                71.79          1.87        1.3149    4   1   0
                71.93          1.87        1.3126   -2   1   5
                72.29          2.99        1.3070   -1   3   4
                72.31          2.35        1.3066    3   2   3
                72.40          1.53        1.3053    1   3   4
                72.92          1.50        1.2973   -4   1   1
                74.12          2.29        1.2792   -4   0   2
                76.37          2.06        1.2470   -4   1   2
                76.66          3.41        1.2430    2   4   0
                77.53          2.85        1.2312   -3   3   2
                77.61          6.15        1.2302   -1   1   6
                77.69          3.94        1.2291    3   3   2
                77.77          4.56        1.2281    1   1   6
                78.54          2.69        1.2180    4   2   0
                78.68          2.92        1.2161   -2   2   5
                79.74          1.04        1.2026    4   2   1
                81.31          1.64        1.1833    2   4   2
                82.37          2.44        1.1707    4   1   3
                82.82          3.53        1.1656    1   3   5
                83.21          1.63        1.1610    4   2   2
                83.45          2.38        1.1584    3   3   3
                84.18          2.08        1.1501    3   1   5
                85.51          2.87        1.1356    0   4   4
                86.85          2.48        1.1215   -2   4   3
                87.75          1.68        1.1123   -4   0   4
                87.78          1.11        1.1119   -1   4   4
                88.16          1.65        1.1081    4   0   4
                88.60          1.47        1.1038   -4   2   3
                89.36          1.22        1.0964    1   5   0
================================================================================
       XPOW Copyright 1993 Bob Downs, Ranjini Swaminathan and Kurt Bartelmehs
  For reference, see Downs et al. (1993) American Mineralogist 78, 1104-1107.
