Repository: bjzgcai/Phase_identification_refinement

# Data Directory

This directory is the expected local location for external data. The public repository does not redistribute the full datasets.

## Included

```text
Exp_data/             RRUFF experimental spectra and matching *_CIF.txt files, external
MP_data/              MP-derived reference spectra / CIF text files, external
mp_spacegroup.json    MP metadata and CIF strings, external and ignored by Git
entries_dict.json     label-to-mp-id mapping, external and ignored by Git
match.txt             RRUFF-to-MP strict matching pairs, if permitted
```

File: data/Exp_data/R120064_CIF.txt
      Anatase
Diffraction data computed using the structure from the paper listed below,
along with the cell parameters refined from single crystal data of R120064
      Howard C J, Sabine T M, Dickson F
      Acta Crystallographica B47 (1991) 462-468
      Structural and thermal parameters for rutile and anatase
      Locality: synthetic
      _database_code_amcsd 0019093

      CELL PARAMETERS:   3.7790  3.7790  9.5030   90.000   90.000   90.000
      SPACE GROUP: I4_1/amd  

           ATOM        X         Y         Z     OCCUPANCY  ISO(B)
            Ti     0.00000   0.00000   0.00000     1.000     0.137
            O      0.00000   0.00000   0.20806     1.000     0.308

            BOUNDS ON TWO THETA:    5.0  90.0
            LIMITS IMPOSED ON THE INDICES ARE:  +/-  3 +/-  3 +/-  8
            MAX. ABS. INTENSITY / VOLUME**2:      60.66323985    
            The INTENSITY cut off value is   1.00

               2-THETA      INTENSITY    D-SPACING   H   K   L
                25.36        100.00        3.5115    1   0   1
                37.03          6.32        2.4276    1   0   3
                37.87         20.47        2.3758    0   0   4
                38.66          7.18        2.3291    1   1   2
                48.16         28.81        1.8895    2   0   0
                54.01         18.56        1.6979    1   0   5
                55.20         18.18        1.6639    2   1   1
                62.27          3.07        1.4911    2   1   3
                62.84         14.34        1.4788    2   0   4
                68.92          6.39        1.3625    1   1   6
                70.48          7.08        1.3361    2   2   0
                75.24         11.01        1.2629    2   1   5
                76.25          2.96        1.2487    3   0   1
                82.90          5.64        1.1646    2   2   4
                83.39          2.12        1.1589    3   1   2
================================================================================
       XPOW Copyright 1993 Bob Downs, Ranjini Swaminathan and Kurt Bartelmehs
  For reference, see Downs et al. (1993) American Mineralogist 78, 1104-1107.

File: data/Exp_data/R120077_CIF.txt
      Scottyite
Diffraction data computed using the structure from the paper listed below,
along with the cell parameters refined from single crystal data of R120077
      Janczak J, Kubiak R, Glowiak T
      Acta Crystallographica C46 (1990) 1383-1385
      Structure of barium copper pyrosilicate at 300 K
      _database_code_amcsd 0010169

      CELL PARAMETERS:   6.8556 13.1725  6.8901   90.000   90.000   90.000
      SPACE GROUP: Pnma      

           ATOM        X         Y         Z     OCCUPANCY  ISO(B)
            Ba    -0.01300   0.25000   0.95700     1.000     0.640
            Cu     0.22230   0.00420   0.79360     1.000     0.482
            Si     0.00240   0.13400   0.47290     1.000     0.403
            O      0.09660   0.25000   0.48280     1.000     0.632
            O     -0.17180   0.13380   0.63090     1.000     0.766
            O     -0.05890   0.11210   0.25190     1.000     0.845
            O      0.18280   0.05970   0.53400     1.000     0.529

            BOUNDS ON TWO THETA:    5.0  90.0
            LIMITS IMPOSED ON THE INDICES ARE:  +/-  6 +/- 12 +/-  6
            MAX. ABS. INTENSITY / VOLUME**2:      46.53000953    
            The INTENSITY cut off value is   1.00

               2-THETA      INTENSITY    D-SPACING   H   K   L
                14.51          5.23        6.1053    0   1   1
                18.26          3.36        4.8598    1   0   1
                19.47          1.77        4.5594    1   1   1
                22.74         54.94        3.9105    1   2   1
                24.03          2.83        3.7029    0   3   1
                25.86          3.25        3.4451    0   0   2
                25.99          1.86        3.4278    2   0   0
                26.88          1.38        3.3173    2   1   0
                27.08         20.80        3.2931    0   4   0
                29.01          9.40        3.0782    1   0   2
                29.10          2.67        3.0690    2   0   1
                29.26         70.31        3.0527    0   2   2
                29.37        100.00        3.0406    2   2   0
                29.81         12.19        2.9975    1   1   2
                32.10          7.52        2.7887    1   2   2
                32.18          7.74        2.7818    2   2   1
                32.85         62.27        2.7262    1   4   1
                35.62          7.50        2.5205    1   3   2
                35.69          9.86        2.5154    2   3   1
                36.51          2.23        2.4608    0   5   1
                37.00         37.74        2.4299    2   0   2
                37.89          2.02        2.3748    2   4   0
                38.88          3.85        2.3161    1   5   1
                39.84          6.27        2.2626    0   1   3
                40.10          1.60        2.2488    1   4   2
                40.16          1.45        2.2452    2   4   1
                41.64          4.83        2.1690    3   0   1
                42.05          1.72        2.1486    1   1   3
                42.23          1.92        2.1402    3   1   1
                42.52          1.39        2.1261    2   3   2
                43.32          1.04        2.0888    2   5   0
                43.78          7.73        2.0676    1   2   3
                43.95         11.31        2.0602    3   2   1
                44.52          1.37        2.0351    0   3   3
                45.31          2.76        2.0015    1   5   2
                45.33         10.48        2.0007    1   6   1
                45.37          1.18        1.9990    2   5   1
                46.44         24.61        1.9552    2   4   2
                46.71          1.51        1.9447    3   3   1
                47.66          1.70        1.9080    2   0   3
                47.76          1.69        1.9043    3   0   2
                48.19          3.39        1.8883    2   1   3
                48.29          6.36        1.8847    3   1   2
                49.21         14.54        1.8514    0   6   2
                49.29         16.72        1.8487    2   6   0
                49.85          1.13        1.8294    3   2   2
                50.23          4.95        1.8165    1   4   3
                50.38         10.84        1.8114    3   4   1
                51.10          3.87        1.7874    1   6   2
                52.28          4.51        1.7499    2   3   3
                52.89          1.91        1.7312    0   5   3
                53.17          4.33        1.7225    0   0   4
                53.46          7.39        1.7139    4   0   0
                54.96          4.24        1.6706    1   0   4
                55.44          7.78        1.6573    1   1   4
                55.76          1.94        1.6485    3   4   2
                55.83         11.18        1.6466    0   8   0
                56.84          1.45        1.6199    3   0   3
                56.86          5.58        1.6193    1   2   4
                57.12          1.86        1.6126    4   2   1
                57.39          1.77        1.6055    1   7   2
                59.17          3.56        1.5614    1   3   4
                59.25          1.62        1.5595    1   8   1
                59.82          3.24        1.5461    1   6   3
                59.85          4.14        1.5453    2   5   3
                59.95          8.69        1.5430    3   6   1
                60.67          1.24        1.5263    0   4   4
                60.94          3.95        1.5203    4   4   0
                61.91          4.79        1.4987    2   2   4
                62.11          9.76        1.4945    4   2   2
                62.32          3.89        1.4899    1   4   4
                62.57          4.67        1.4846    4   4   1
                63.96          1.70        1.4556    0   7   3
                64.06         10.21        1.4536    3   4   3
                64.14          2.04        1.4519    1   8   2
                66.24          1.23        1.4108    1   5   4
                68.60          3.86        1.3681    3   1   4
                68.88         13.58        1.3631    2   8   2
                69.86          2.98        1.3465    3   2   4
                70.26          1.25        1.3398    2   7   3
                70.33          1.20        1.3385    3   7   2
                70.88          1.65        1.3295    1   6   4
                71.36          1.09        1.3218    1   9   2
                71.62          1.91        1.3176    5   2   1
                71.80          2.00        1.3148    0   3   5
                72.04          2.23        1.3109    4   3   3
                75.43          1.47        1.2603    2   6   4
                75.61          3.64        1.2577    4   6   2
                76.21          2.67        1.2493    1   7   4
                76.52          6.38        1.2450    5   4   1
                77.60          5.55        1.2304    0  10   2
                77.65          4.08        1.2296    2  10   0
                77.80          3.77        1.2276    2   3   5
                78.30          2.71        1.2211    0   5   5
                78.43          1.40        1.2193    3   5   4
                78.54          1.53        1.2180    4   5   3
                78.77          1.39        1.2149    4   0   4
                80.74          1.35        1.1902    0   8   4
                80.97          3.92        1.1874    4   8   0
                82.20          1.18        1.1727    1   8   4
                82.81          1.52        1.1656    3   6   4
                82.91          1.31        1.1645    4   6   3
                83.40          3.15        1.1589    5   2   3
                84.17          2.14        1.1503    2   5   5
                84.49          1.26        1.1467    5   6   1
                86.19          3.11        1.1284    1   1   6
                86.43          1.79        1.1259    3  10   1
                86.44          1.37        1.1258    6   2   0
                87.37          1.36        1.1162    1   2   6
                87.87          1.51        1.1111    6   2   1
                87.93          1.03        1.1105    3   7   4
                88.90          2.11        1.1009    1   9   4
                89.33          1.02        1.0967    1   3   6
================================================================================
       XPOW Copyright 1993 Bob Downs, Ranjini Swaminathan and Kurt Bartelmehs
  For reference, see Downs et al. (1993) American Mineralogist 78, 1104-1107.

File: data/Exp_data/R120080_CIF.txt
      Xenotime-(Y)
Diffraction data computed using the structure from the paper listed below,
along with the cell parameters refined from single crystal data of R120080
      Ni Y, Hughes J M, Mariano A N
      American Mineralogist 80 (1995) 21-26
      Crystal chemistry of the monazite and xenotime structures
      _database_code_amcsd 0001706

      CELL PARAMETERS:   6.9100  6.9100  6.0400   90.000   90.000   90.000
      ALTERNATE SETTING FOR SPACE GROUP: I4_1/amd  

           ATOM        X         Y         Z     OCCUPANCY  ISO(B)
            Y      0.00000   0.75000   0.12500     1.000     0.455
            P      0.00000   0.25000   0.37500     1.000     0.620
            O      0.00000   0.07530   0.21580     1.000     0.940

            BOUNDS ON TWO THETA:    5.0  90.0
            LIMITS IMPOSED ON THE INDICES ARE:  +/-  6 +/-  6 +/-  5
            MAX. ABS. INTENSITY / VOLUME**2:      71.15275617    
            The INTENSITY cut off value is   1.00

               2-THETA      INTENSITY    D-SPACING   H   K   L
                19.52         21.61        4.5476    1   0   1
                25.79        100.00        3.4550    2   0   0
                32.55          6.10        2.7511    2   1   1
                34.93         55.67        2.5689    1   1   2
                36.79         14.06        2.4431    2   2   0
                39.64          6.76        2.2738    2   0   2
                41.98         17.49        2.1522    3   0   1
                47.01         10.08        1.9330    1   0   3
                49.92         14.78        1.8267    3   2   1
                51.63         46.53        1.7703    3   1   2
                53.01         12.92        1.7275    4   0   0
                54.39          4.80        1.6869    2   1   3
                57.03          1.94        1.6149    4   1   1
                59.86          8.50        1.5451    4   2   0
                61.14          1.29        1.5159    3   0   3
                61.40          1.58        1.5100    0   0   4
                65.07         13.52        1.4335    3   3   2
                67.72          7.83        1.3836    2   0   4
                69.81          4.61        1.3472    4   3   1
                73.53          2.14        1.2881    4   1   3
                73.77          8.76        1.2845    2   2   4
                77.15          9.80        1.2364    5   1   2
                78.26          2.22        1.2215    4   4   0
                84.04          4.18        1.1517    6   0   0
                85.16          1.44        1.1394    5   0   3
                85.39          3.85        1.1369    4   0   4
                86.50          2.10        1.1251    2   1   5
                88.67          8.62        1.1032    5   3   2
                89.76          4.55        1.0926    6   2   0
================================================================================
       XPOW Copyright 1993 Bob Downs, Ranjini Swaminathan and Kurt Bartelmehs
  For reference, see Downs et al. (1993) American Mineralogist 78, 1104-1107.

File: data/Exp_data/R120096_CIF.txt
      Valentinite
Diffraction data computed using the structure from the paper listed below,
along with the cell parameters refined from single crystal data of R120096
      Svensson C
      Acta Crystallographica B30 (1974) 458-461
      The crystal structure of orthorhombic antimony trioxide, Sb2O3
      Locality: synthetic
      _database_code_amcsd 0009500

      CELL PARAMETERS:   4.9200 12.4840  5.4185   90.000   90.000   90.000
      SPACE GROUP: Pccn      

           ATOM        X         Y         Z     OCCUPANCY  ISO(B)
            Sb     0.04149   0.12745   0.17845     1.000     0.998
            O      0.25000   0.25000   0.02290     1.000     1.275
            O      0.15200   0.05910  -0.14460     1.000     1.030

            BOUNDS ON TWO THETA:    5.0  90.0
            LIMITS IMPOSED ON THE INDICES ARE:  +/-  4 +/- 11 +/-  4
            MAX. ABS. INTENSITY / VOLUME**2:      172.4118062    
            The INTENSITY cut off value is   1.00

               2-THETA      INTENSITY    D-SPACING   H   K   L
                19.39         18.06        4.5774    1   1   0
                25.47         22.73        3.4967    1   1   1
                28.08          3.26        3.1773    1   3   0
                28.37        100.00        3.1460    1   2   1
                28.60         29.99        3.1210    0   4   0
                32.67          8.28        2.7408    1   3   1
                33.06          8.38        2.7092    0   0   2
                33.86         12.78        2.6476    0   1   2
                36.53         10.30        2.4600    2   0   0
                39.70          4.37        2.2705    0   3   2
                40.93          2.52        2.2048    2   1   1
                42.90          3.17        2.1083    2   2   1
                43.92          1.51        2.0615    1   3   2
                43.97          3.37        2.0594    1   5   1
                44.27          9.30        2.0459    0   4   2
                46.02          4.96        1.9724    2   3   1
                47.03         14.40        1.9320    2   4   0
                48.17          1.14        1.8891    1   4   2
                49.65          6.65        1.8360    0   5   2
                50.09          4.67        1.8212    2   0   2
                50.52         21.83        1.8067    1   6   1
                50.65          6.14        1.8022    2   1   2
                54.63         10.32        1.6801    1   1   3
                55.04          5.08        1.6684    2   3   2
                55.08          1.42        1.6673    2   5   1
                56.60          1.92        1.6260    3   1   0
                57.54          1.46        1.6017    1   7   1
                58.69          3.77        1.5730    2   4   2
                58.81          7.09        1.5702    1   3   3
                59.21          3.38        1.5605    0   8   0
                60.70          2.18        1.5258    3   3   0
                60.85          6.77        1.5223    3   2   1
                62.33          2.02        1.4896    0   7   2
                63.19          3.04        1.4714    2   5   2
                65.88          3.18        1.4178    2   2   3
                66.66          1.33        1.4030    3   0   2
                66.68          4.03        1.4027    1   5   3
                67.08          1.73        1.3952    2   7   1
                67.14          1.33        1.3942    3   1   2
                68.44          1.45        1.3707    3   5   0
                69.52          1.32        1.3522    0   8   2
                69.84          1.87        1.3467    0   1   4
                71.61          2.85        1.3177    2   8   0
                73.52          1.50        1.2881    0   3   4
                74.09          2.28        1.2796    3   4   2
                74.46          1.10        1.2742    2   7   2
                75.94          2.19        1.2531    3   6   1
                77.27          1.34        1.2347    0   9   2
                77.71          2.91        1.2288    1   7   3
                80.43          1.87        1.1940    4   1   1
                80.70          1.76        1.1907    0   5   4
                81.17          1.83        1.1850    2   8   2
                81.48          2.13        1.1813    2   1   4
                81.50          4.10        1.1810    1  10   1
                82.82          1.50        1.1656    3   3   3
                83.96          1.48        1.1526    4   3   1
                85.00          1.45        1.1411    2   3   4
                88.63          1.14        1.1035    2   9   2
================================================================================
       XPOW Copyright 1993 Bob Downs, Ranjini Swaminathan and Kurt Bartelmehs
  For reference, see Downs et al. (1993) American Mineralogist 78, 1104-1107.

File: data/Exp_data/R120149_CIF.txt
      Vesignieite
Diffraction data computed using the structure from the paper listed below, 
along with the cell parameters refined from single crystal data of R120149
      Ma Z, He R, Zhu X
      Acta Geologica Sinica 4 (1991) 145-151
      Redetermination of the crystal structure of vesignieite
      Locality: Chigou black shale system, Ankang county, Shaanxi Province, China
      Note: y- and z-coordinates of Ba altered
      _database_code_amcsd 0011973

      CELL PARAMETERS:  10.2390  5.9000  7.6860   90.000  116.260   90.000
      SPACE GROUP: C2/m      

           ATOM        X         Y         Z     OCCUPANCY  ISO(B)
            Cu     0.50000   0.50000   0.00000     1.000     1.062
            Cu     0.25000   0.25000   0.00000     1.000     1.058
            Ba     0.00000   0.00000   0.50000     1.000     0.775
            V      0.08980   0.50000   0.26970     1.000     2.523
            O      0.48220   0.24110   0.19020     1.000     2.701
            O      0.22450   0.50000   0.19130     1.000     2.827
            O      0.33030   0.00000   0.49410     1.000     9.197
            O      0.20800   0.00000   0.12280     1.000    -0.581
            H      0.28900   0.00000   0.24700     1.000     1.610

            BOUNDS ON TWO THETA:    5.0  90.0
            LIMITS IMPOSED ON THE INDICES ARE:  +/-  8 +/-  5 +/-  6
            MAX. ABS. INTENSITY / VOLUME**2:      33.11385246    
            The INTENSITY cut off value is   1.00

               2-THETA      INTENSITY    D-SPACING   H   K   L
                12.84         31.88        6.8928    0   0   1
                17.86         16.37        4.9674   -2   0   1
                17.87         30.51        4.9637    1   1   0
                19.33         10.70        4.5911    2   0   0
                19.38         21.46        4.5809   -1   1   1
                25.85         25.56        3.4464    0   0   2
                27.70         48.79        3.2199    2   0   1
                27.76        100.00        3.2138   -1   1   2
                30.25         32.92        2.9543   -3   1   1
                30.30         16.50        2.9500    0   2   0
                32.97         35.69        2.7169    3   1   0
                33.01         34.31        2.7139   -3   1   2
                33.03         35.02        2.7121    0   2   1
                35.07         36.33        2.5587    1   1   2
                35.10         17.83        2.5567   -2   0   3
                35.32          6.15        2.5409   -4   0   1
                35.39         11.95        2.5364   -2   2   1
                36.17         16.24        2.4837   -4   0   2
                36.19         32.10        2.4818    2   2   0
                39.25         28.17        2.2956    4   0   0
                39.34         55.94        2.2904   -2   2   2
                41.52          2.51        2.1751    2   2   1
                41.52          1.33        2.1748   -4   0   3
                46.93          1.45        1.9362    4   0   1
                47.03          2.99        1.9320   -2   2   3
                47.19          4.23        1.9259   -5   1   2
                47.21          3.92        1.9252   -4   2   1
                47.27          4.06        1.9231    1   3   0
                47.41          6.07        1.9175    1   1   3
                47.45          3.01        1.9161   -2   0   4
                47.82          1.72        1.9022   -5   1   1
                47.88          1.76        1.9000   -4   2   2
                47.92          1.68        1.8984   -1   3   1
                50.17         21.82        1.8183    2   2   2
                50.21         10.95        1.8172   -4   0   4
                50.27          6.52        1.8150    3   1   2
                50.34          6.50        1.8127    0   2   3
                50.35          6.62        1.8123   -3   1   4
                51.78          1.36        1.7657    2   0   3
                51.83          2.64        1.7638   -1   1   4
                52.16         13.58        1.7535    5   1   0
                52.26         13.91        1.7505   -4   2   3
                52.28         13.74        1.7497   -1   3   2
                53.15         12.70        1.7232    0   0   4
                53.71          2.26        1.7065   -6   0   2
                53.80          4.60        1.7040   -3   3   1
                55.45          2.87        1.6572   -6   0   1
                55.50          3.25        1.6558   -6   0   3
                55.54          6.69        1.6546    3   3   0
                55.57          5.43        1.6539   -3   3   2
                56.88          7.15        1.6187    4   2   1
                56.94          6.82        1.6172   -5   1   4
                56.96          6.95        1.6168    1   3   2
                57.22         10.02        1.6100    4   0   2
                57.34         19.73        1.6069   -2   2   4
                60.99          1.60        1.5192    1   1   4
                61.17          4.78        1.5150    2   2   3
                61.23          2.39        1.5139   -4   0   5
                62.34          1.24        1.4895    3   1   3
                62.41          1.27        1.4879    0   2   4
                62.43          1.23        1.4875   -3   1   5
                62.92         23.76        1.4772   -6   2   2
                63.02         11.85        1.4750    0   4   0
                65.94          1.35        1.4166   -7   1   2
                66.02          1.40        1.4150   -5   3   2
                66.08          1.39        1.4140   -2   4   1
                66.12          2.06        1.4132    4   2   2
                66.20          2.08        1.4117    1   3   3
                66.21          2.10        1.4115   -5   1   5
                68.42          1.17        1.3711    6   0   1
                68.53          2.18        1.3693    3   3   2
                68.56          1.09        1.3688   -6   0   5
                68.60          2.38        1.3681   -3   3   4
                69.15          3.28        1.3585    6   2   0
                69.24          3.26        1.3569   -6   2   4
                69.29          3.22        1.3560    0   4   2
                69.69          1.15        1.3493    5   1   2
                69.83          1.14        1.3469   -1   3   4
                69.83          1.15        1.3469   -4   2   5
                70.11          5.07        1.3422    5   3   0
                70.12          5.17        1.3421   -7   1   4
                70.18          5.05        1.3410    2   4   1
                74.03          2.82        1.2805    7   1   0
                74.11          6.45        1.2794    2   2   4
                74.18          3.20        1.2783   -4   0   6
                74.20          2.74        1.2781   -5   3   4
                74.23          2.77        1.2776   -2   4   3
                74.72          1.94        1.2705   -8   0   2
                74.87          3.82        1.2682   -4   4   2
                76.16          3.88        1.2500    3   1   4
                76.23          3.86        1.2489    0   2   5
                76.26          3.84        1.2485   -3   1   6
                76.75          2.64        1.2418   -8   0   4
                76.81          5.32        1.2409    4   4   0
                81.33          1.83        1.1831   -1   1   6
                83.93          1.86        1.1529   -2   2   6
                84.30          1.64        1.1488    0   0   6
                84.39          1.74        1.1478    8   0   0
                84.62          3.51        1.1452   -4   4   4
                86.04          1.33        1.1300   -8  -2   1
                86.16          2.72        1.1287   -7   3   4
                86.25          2.69        1.1278   -1   5   2
                86.77          4.11        1.1224    6   2   2
                86.93          4.12        1.1206   -6   2   6
                86.94          4.12        1.1206    0   4   4
                88.88          1.09        1.1010    3   5   0
                88.91          1.22        1.1008   -3   5   2
                89.89          1.57        1.0913    7   3   0
================================================================================
       XPOW Copyright 1993 Bob Downs, Ranjini Swaminathan and Kurt Bartelmehs
  For reference, see Downs et al. (1993) American Mineralogist 78, 1104-1107.

File: data/Exp_data/R130051_CIF.txt
      Lorenzenite
Diffraction data computed using the structure from the paper listed below,
along with the cell parameters refined from single crystal data of R130051
      Sundberg M R, Lehtinen M, Kivekas R
      American Mineralogist 72 (1987) 173-177
      Refinement of the crystal structure of ramsayite (lorenzenite)
      _database_code_amcsd 0001064

      CELL PARAMETERS:   8.7110  5.2320 14.5030   90.000   90.000   90.000
      SPACE GROUP: Pbcn      

           ATOM        X         Y         Z     OCCUPANCY  ISO(B)
            Na     0.06430   0.64500   0.15370     1.000     1.042
            Ti     0.15130   0.13220   0.33090     1.000     0.342
            Si     0.34210   0.29610   0.52670     1.000     0.437
            O      0.00000   0.00600   0.25000     1.000     0.674
            O      0.18170   0.44070   0.27580     1.000     0.663
            O      0.33360   0.29670   0.41520     1.000     0.563
            O      0.00890   0.24280   0.42800     1.000     0.742
            O      0.23570   0.05980   0.56700     1.000     0.605

            BOUNDS ON TWO THETA:    5.0  90.0
            LIMITS IMPOSED ON THE INDICES ARE:  +/-  7 +/-  4 +/- 13
            MAX. ABS. INTENSITY / VOLUME**2:      15.36543275    
            The INTENSITY cut off value is   1.00

               2-THETA      INTENSITY    D-SPACING   H   K   L
                15.90         32.64        5.5732    1   0   2
                19.79         10.85        4.4852    1   1   0
                20.39          8.93        4.3555    2   0   0
                20.73         10.50        4.2849    1   1   1
                23.83          3.29        3.7338    2   0   2
                26.63         57.67        3.3474    1   0   4
                27.12          1.93        3.2880    1   1   3
                27.34          3.32        3.2617    2   1   1
                29.39         26.70        3.0392    2   1   2
                31.73          1.07        2.8197    1   1   4
                32.12          1.69        2.7866    2   0   4
                32.54        100.00        2.7521    2   1   3
                34.28          4.53        2.6160    0   2   0
                34.85         16.39        2.5745    0   2   1
                35.35          6.87        2.5389    3   1   0
                35.91         13.02        2.5008    3   1   1
                36.51         15.90        2.4608    0   2   2
                36.53         14.12        2.4595    2   1   4
                36.90          6.95        2.4356    1   1   5
                37.20          1.69        2.4172    0   0   6
                37.53          3.49        2.3963    3   1   2
                38.00          1.45        2.3681    1   2   2
                39.77          2.38        2.2664    3   0   4
                40.12          6.22        2.2478    3   1   3
                40.55         11.64        2.2245    1   2   3
                40.71          1.93        2.2162    2   2   1
                41.18          2.89        2.1921    2   1   5
                41.46          2.27        2.1778    4   0   0
                43.52          9.20        2.0797    3   1   4
                43.93          1.59        2.0612    1   2   4
                45.55          7.32        1.9915    4   1   1
                46.33          2.54        1.9597    2   1   6
                46.76         15.88        1.9426    0   2   5
                47.18          1.84        1.9263    3   2   1
                47.60          5.75        1.9104    3   1   5
                47.68          1.10        1.9072    2   2   4
                48.39          4.41        1.8809    1   1   7
                49.07          3.20        1.8564    4   1   3
                50.33          2.29        1.8129    0   0   8
                51.49          1.35        1.7748    1   0   8
                51.90          1.80        1.7617    2   1   7
                52.25         10.47        1.7506    3   1   6
                52.61          1.48        1.7396    1   2   6
                54.14         10.33        1.6940    5   0   2
                54.85          1.54        1.6737    4   2   0
                55.25          4.57        1.6627    4   2   1
                56.67          9.73        1.6242    0   2   7
                56.91          8.70        1.6179    4   0   6
                57.13          1.86        1.6122    1   3   3
                57.26          6.33        1.6090    2   3   1
                57.41         14.29        1.6052    3   1   7
                57.84          3.69        1.5941    2   1   8
                58.40          7.46        1.5801    2   3   2
                58.80          5.44        1.5703    5   0   4
                60.29          1.41        1.5352    2   3   3
                62.08          9.38        1.4951    3   3   0
                62.45          4.64        1.4872    3   3   1
                62.86          5.78        1.4783    2   3   4
                63.00          2.24        1.4754    3   1   8
                63.32          1.22        1.4687    1   2   8
                64.14          4.17        1.4520    2   1   9
                64.15          3.99        1.4518    6   0   0
                64.22          1.39        1.4503    0   0  10
                65.21          2.22        1.4306    1   0  10
                66.09          1.58        1.4137    2   3   5
                66.30          1.19        1.4098    2   2   8
                67.43         12.26        1.3889    5   2   3
                68.37          1.16        1.3720    0   2   9
                69.03          4.76        1.3605    3   1   9
                69.33          1.81        1.3553    4   3   1
                69.33          4.04        1.3553    1   2   9
                70.80          3.76        1.3308    2   1  10
                72.62          3.65        1.3020    4   2   7
                73.51          2.35        1.2884    1   4   1
                73.58          1.51        1.2872    0   4   2
                74.65          1.97        1.2715    3   3   6
                74.79          1.09        1.2694    6   2   0
                75.79          3.07        1.2552    1   2  10
                76.13          3.66        1.2504    6   2   2
                76.19          1.34        1.2495    1   4   3
                76.63          1.42        1.2435    5   2   6
                77.59          1.25        1.2304    0   4   4
                79.10          1.54        1.2107    7   1   0
                79.27          1.41        1.2086    0   0  12
                79.43          2.55        1.2065    7   1   1
                80.92          2.18        1.1880    5   2   7
                81.90          1.03        1.1762    4   1  10
                82.71          1.04        1.1668    1   2  11
                84.16          2.85        1.1504    0   4   6
                87.52          3.22        1.1146    5   0  10
                89.40          1.07        1.0960    3   3   9
================================================================================
       XPOW Copyright 1993 Bob Downs, Ranjini Swaminathan and Kurt Bartelmehs
  For reference, see Downs et al. (1993) American Mineralogist 78, 1104-1107.
