Repository: bjzgcai/Phase_identification_refinement

# Data Directory

This directory is the expected local location for external data. The public repository does not redistribute the full datasets.

## Included

```text
Exp_data/             RRUFF experimental spectra and matching *_CIF.txt files, external
MP_data/              MP-derived reference spectra / CIF text files, external
mp_spacegroup.json    MP metadata and CIF strings, external and ignored by Git
entries_dict.json     label-to-mp-id mapping, external and ignored by Git
match.txt             RRUFF-to-MP strict matching pairs, if permitted
```

File: data/Exp_data/R130069_CIF.txt
      Wurtzite-4H
Diffraction data computed using the structure from the paper listed below, 
along with the cell parameters refined from single crystal data of R130069
      Frondel C, Palache C
      Science 107 (1948) 602-602
      Three new polymorphs of zinc sulfide
      _database_code_amcsd 0015413

      CELL PARAMETERS:   3.8490  3.8490 12.5750   90.000   90.000  120.000
      SPACE GROUP: P6_3mc    

           ATOM        X         Y         Z     OCCUPANCY  ISO(B)
            Zn     0.00000   0.00000   0.00000     1.000     0.700
            Zn     0.33333   0.66667   0.25000     1.000     0.700
            S      0.00000   0.00000   0.18750     1.000     1.000
            S      0.33333   0.66667   0.43750     1.000     1.000

            BOUNDS ON TWO THETA:    5.0  90.0
            LIMITS IMPOSED ON THE INDICES ARE:  +/-  3 +/-  3 +/- 11
            MAX. ABS. INTENSITY / VOLUME**2:      45.86376775    
            The INTENSITY cut off value is   1.00

               2-THETA      INTENSITY    D-SPACING   H   K   L
                26.74         25.08        3.3333    1   0   0
                27.69        100.00        3.2221    1   0   1
                28.39         64.04        3.1437    0   0   4
                30.35         82.29        2.9451    1   0   2
                34.37         12.73        2.6090    1   0   3
                39.40          9.36        2.2871    1   0   4
                45.16         30.66        2.0077    1   0   5
                47.23         72.94        1.9245    1   1   0
                51.51         53.82        1.7743    1   0   6
                55.10          2.70        1.6667    2   0   0
                55.63         11.65        1.6522    2   0   1
                56.03         47.52        1.6414    1   1   4
                57.18         12.26        1.6110    2   0   2
                58.35          5.61        1.5814    1   0   7
                58.74          1.89        1.5719    0   0   8
                59.71          2.40        1.5487    2   0   3
                63.14          1.95        1.4725    2   0   4
                67.41          7.75        1.3893    2   0   5
                72.45         16.41        1.3045    2   0   6
                73.49          2.49        1.2886    1   0   9
                75.45          1.81        1.2599    2   1   0
                75.90          7.91        1.2536    2   1   1
                77.23          8.52        1.2353    2   1   2
                78.24          2.02        1.2218    2   0   7
                78.58          4.01        1.2174    1   1   8
                79.43          1.74        1.2066    2   1   3
                81.87         11.04        1.1766    1   0  10
                82.48          1.58        1.1695    2   1   4
                86.37          6.97        1.1264    2   1   5
                87.87          9.17        1.1111    3   0   0
================================================================================
       XPOW Copyright 1993 Bob Downs, Ranjini Swaminathan and Kurt Bartelmehs
  For reference, see Downs et al. (1993) American Mineralogist 78, 1104-1107.

File: data/Exp_data/R130094_CIF.txt
      Manganoneptunite
Diffraction data computed using the structure from the paper listed below,
along with the cell parameters refined from single crystal data of R130094
      Zolotarev A A, Krivovichev S V, Yakovenchuk V N
      Zapiski Vserossijskogo Mineralogicheskogo Obshchestva 136 (2007) 118-123
      Refinement of the mangan-neptunite structure
      Locality: synthetic
      Note: changed signs of z-coordinates of O12 and O14, Ti1(y) to .32364
      _database_code_amcsd 0015717

      CELL PARAMETERS:  16.5110 12.5280 10.0330   90.000  115.507   90.000
      SPACE GROUP: Cc        

           ATOM        X         Y         Z     OCCUPANCY  ISO(B)
            Si     0.14640   0.40807   0.06260     1.000     0.482
            Si     0.85522   0.59502  -0.05950     1.000     0.513
            Si     0.52338   0.22472   0.08360     1.000     0.553
            Si     0.47738   0.77184  -0.08550     1.000     0.490
            Si     0.76903   0.47365   0.11050     1.000     0.513
            Si     0.22894   0.52406   0.89150     1.000     0.513
            Si     0.89388   0.15208   0.07900     1.000     0.545
            Si     0.10519   0.85221  -0.08340     1.000     0.505
            Ti     0.34233   0.32364   0.10313     1.000     0.490
            Ti     0.08716   0.05326   0.11462     1.000     0.505
            Fe     0.66082   0.68390  -0.09788     1.000     0.932
            Fe    -0.08942  -0.06065   0.88539     1.000     0.963
            Na     0.26540   0.19740   0.31270     1.000     1.658
            Na     0.73680   0.80120   0.69710     1.000     1.342
            K     -0.00131   0.42070   0.24970     1.000     1.848
            Li     0.50070   0.43490   0.24900     1.000     1.184
            O      0.95800   0.05300   0.07680     1.000     0.584
            O      0.05020  -0.04370  -0.07020     1.000     0.616
            O      0.45580   0.32290   0.07290     1.000     0.600
            O      0.54180   0.67040  -0.06580     1.000     0.711
            O      0.10860   0.16720   0.26060     1.000     0.750
            O      0.88780   0.82610   0.72900     1.000     0.979
            O      0.37050   0.42950   0.22270     1.000     0.829
            O      0.62160   0.54980   0.73830     1.000     0.908
            O      0.20520   0.07270   0.09920     1.000     0.687
            O      0.79010  -0.08010  -0.08940     1.000     0.687
            O      0.71160   0.36500   0.03860     1.000     0.766
            O      0.29000   0.63070  -0.05000     1.000     0.813
            O      0.21410   0.31040   0.08000     1.000     0.608
            O      0.79610   0.69720  -0.06490     1.000     0.679
            O      0.83190   0.49540   0.02360     1.000     0.742
            O      0.16720   0.51050  -0.01870     1.000     0.734
            O      0.15860   0.45130   0.22370     1.000     0.782
            O      0.83850   0.55130   0.77840     1.000     0.805
            O      0.39680   0.21140   0.25110     1.000     0.805
            O      0.60420   0.79440   0.74080     1.000     0.932
            O      0.46280   0.11580   0.02230     1.000     0.726
            O      0.54030   0.87910  -0.02660     1.000     0.687
            O      0.92520   0.26090   0.02250     1.000     0.726
            O      0.06840   0.74580  -0.03410     1.000     0.821

            BOUNDS ON TWO THETA:    5.0  90.0
            LIMITS IMPOSED ON THE INDICES ARE:  +/- 13 +/- 11 +/-  8
            MAX. ABS. INTENSITY / VOLUME**2:      7.324904096    
            The INTENSITY cut off value is   1.00

               2-THETA      INTENSITY    D-SPACING   H   K   L
                 9.22        100.00        9.5894    1   1   0
                11.43         39.90        7.7410   -1   1   1
                15.21         12.73        5.8269    1   1   1
                18.38          4.48        4.8264   -2   2   1
                18.50          4.43        4.7947    2   2   0
                19.22          7.19        4.6179   -1   1   2
                19.61         29.94        4.5276    0   0   2
                22.11          3.04        4.0211    1   3   0
                22.98          4.28        3.8705   -2   2   2
                23.14         20.49        3.8445   -1   3   1
                23.27          1.24        3.8219    2   2   1
                23.50          2.00        3.7857   -4   0   2
                23.89          5.76        3.7254    4   0   0
                24.26          1.03        3.6694    0   2   2
                25.26         64.99        3.5262    1   3   1
                26.88         26.38        3.3164   -3   3   1
                27.91         53.51        3.1966   -1   3   2
                27.91         37.77        3.1965    3   3   0
                28.11          4.34        3.1744   -5   1   1
                28.43          1.16        3.1390   -1   1   3
                28.78         28.64        3.1022   -5   1   2
                29.40         14.61        3.0378   -3   3   2
                30.19          6.26        2.9599    0   4   1
                30.31         60.32        2.9493   -2   2   3
                30.69         35.27        2.9134    2   2   2
                30.84         31.04        2.8994    5   1   0
                31.42         48.53        2.8468    1   3   2
                32.18         11.18        2.7819    3   3   1
                32.65         29.23        2.7423   -5   1   3
                32.78          5.68        2.7320    3   1   2
                32.82          1.93        2.7286   -6   0   2
                33.50          1.05        2.6747    1   1   3
                33.92          3.05        2.6425   -2   4   2
                34.77          3.86        2.5803   -3   3   3
                35.04         17.27        2.5611   -1   3   3
                35.90         26.95        2.5016   -6   2   2
                36.00          1.64        2.4949   -4   4   1
                36.10         26.43        2.4883   -6   2   1
                36.28         16.13        2.4764    5   1   1
                36.51          1.04        2.4613   -4   0   4
                36.55          2.44        2.4585   -3   1   4
                37.02          1.51        2.4282   -1   5   1
                37.26          7.75        2.4132   -4   4   2
                37.52          3.05        2.3974    4   4   0
                38.24          8.41        2.3539   -1   1   4
                38.44          2.24        2.3417    1   5   1
                38.62          1.72        2.3316   -5   3   3
                38.89          3.09        2.3160   -5   1   4
                38.89         11.14        2.3158   -7   1   2
                39.01          1.65        2.3090   -2   2   4
                39.35          3.77        2.2896    1   3   3
                39.42          1.05        2.2856   -2   4   3
                39.44          1.93        2.2848    2   2   3
                39.58          1.54        2.2771   -3   5   1
                39.76          7.06        2.2672   -7   1   1
                39.82          1.75        2.2638    0   0   4
                40.31          2.55        2.2371   -1   5   2
                40.62          7.03        2.2208   -7   1   3
                40.76          1.04        2.2137   -6   0   4
                41.41          1.13        2.1806   -3   5   2
                41.55         38.15        2.1734    0   4   3
                41.79          1.50        2.1615    5   3   1
                41.80          4.71        2.1611    3   1   3
                42.93          3.84        2.1066    1   5   2
                43.10          4.89        2.0987    7   1   0
                43.35         13.67        2.0872   -6   2   4
                43.54          3.37        2.0786   -1   3   4
                43.55         10.15        2.0782    1   1   4
                43.55          2.32        2.0781    5   1   2
                43.88         15.10        2.0634   -8   0   2
                44.13          1.52        2.0524   -5   3   4
                44.19          9.23        2.0494    6   2   1
                45.04          4.31        2.0129   -2   6   1
                45.09          7.47        2.0105    2   6   0
                45.55          4.59        1.9915   -5   5   1
                45.76          4.53        1.9826   -1   5   3
                45.92          2.75        1.9762   -3   1   5
                45.99          2.95        1.9732   -5   5   2
                46.69          1.87        1.9455    2   0   4
                46.70          1.63        1.9452   -5   1   5
                47.29         12.66        1.9222   -2   6   2
                47.45         12.26        1.9162    2   6   1
                47.97          2.27        1.8966    7   3   0
                48.38          1.44        1.8814    1   3   4
                48.50          4.62        1.8769   -1   1   5
                48.57          3.86        1.8746   -2   2   5
                49.30          1.58        1.8484    1   5   3
                49.46          1.86        1.8429   -7   3   4
                50.40          2.88        1.8106   -9   1   2
                50.58          1.08        1.8047   -3   3   5
                51.57          1.29        1.7723   -3   5   4
                51.59          2.28        1.7716    3   1   4
                51.61          3.83        1.7709   -2   6   3
                51.86          7.84        1.7631    2   6   2
                52.10          1.99        1.7556    5   1   3
                52.61          1.34        1.7398    0   2   5
                53.99          2.30        1.6983   -8   4   3
                54.06          2.63        1.6965   -7   5   1
                54.07          2.96        1.6959    1   1   5
                54.37          5.82        1.6873   -4   4   5
                54.38          2.10        1.6872   -8   4   1
                54.74          2.58        1.6768   -7   5   3
                54.93          2.24        1.6715   -4   0   6
                55.06          3.18        1.6678   -7   3   5
                55.13          4.18        1.6659    4   4   3
                55.37          2.72        1.6593   -3   7   2
                55.41          2.17        1.6582   -6   6   2
                55.55          2.96        1.6543   -6   6   1
                55.68          6.38        1.6506    3   5   3
                55.90          2.31        1.6449    3   3   4
                56.74          6.65        1.6223    7   5   0
                57.08          1.23        1.6136    3   7   1
                57.68          2.28        1.5983   -2   6   4
                57.89          5.50        1.5929  -10   2   3
                58.00          1.30        1.5902    2   6   3
                58.07          4.66        1.5884   -7   5   4
                58.11          1.65        1.5873   -6   2   6
                58.12          5.01        1.5872  -10   2   2
                58.20          3.83        1.5851   -7   1   6
                58.77          5.52        1.5713   -3   7   3
                58.91          2.07        1.5678    0   4   5
                58.98          3.51        1.5660    0   8   0
                59.08          2.90        1.5637   -3   5   5
                59.29          4.36        1.5586   -1   1   6
                59.34          1.70        1.5575    6   2   3
                59.61          2.94        1.5511  -10   2   4
                59.73          2.47        1.5482   -5   5   5
                60.11          1.01        1.5393   -3   3   6
                60.28          4.23        1.5354  -10   2   1
                61.26          5.56        1.5130    7   5   1
                61.44          9.11        1.5092    0   0   6
                61.49         19.72        1.5080   -8   4   5
                61.50          1.34        1.5079    3   7   2
                62.34          1.13        1.4895    2   8   1
                62.54         23.31        1.4851    8   4   1
                62.79          1.83        1.4800    0   8   2
                63.16          2.08        1.4721   -7   5   5
                63.47          2.37        1.4656  -11   1   4
                63.87          2.50        1.4574    7   1   3
                63.91          4.14        1.4567    4   4   4
                63.93          1.91        1.4563    3   5   4
                64.13          1.44        1.4522   -8   6   3
                65.20          1.26        1.4308   -2   6   5
                65.27          2.57        1.4294   -9   5   4
                65.49          1.32        1.4252   -7   7   2
                65.56          2.68        1.4239  -11   1   1
                65.59          2.54        1.4234    2   6   4
                66.09          2.07        1.4137   -7   7   1
                66.45          2.03        1.4070  -11   1   5
                66.70          1.41        1.4024   -8   6   4
                66.95          3.23        1.3977   -7   1   7
                67.03          2.54        1.3962   -4   8   3
                67.34          4.01        1.3906   -6   2   7
                67.37          2.00        1.3900    4   8   1
                67.51          1.93        1.3875   -5   5   6
                67.59          7.62        1.3860    1   9   0
                67.84          2.28        1.3815   -3   5   6
                67.85          2.80        1.3814    9   5   0
                68.02          3.80        1.3783   -1   9   1
                68.63          1.97        1.3674    9   1   2
                68.72          7.67        1.3660    6   2   4
                68.95          2.69        1.3619    1   9   1
                69.14          7.06        1.3587   -9   5   5
                69.83          1.05        1.3469   11   1   0
                69.87          1.12        1.3463   -2   2   7
                70.67          1.11        1.3329   -7   3   7
                70.94          1.62        1.3285   -9   1   7
                72.06          1.01        1.3107    1   9   2
                72.88          3.24        1.2978    9   5   1
                74.10          2.13        1.2795   -9   7   2
                74.30          1.05        1.2766   -5   9   2
                74.35          2.65        1.2758   -9   7   3
                74.47          1.28        1.2740    2   6   5
                75.22          1.16        1.2633  -10   2   7
                75.57          1.25        1.2582   -9   7   1
                76.10          2.07        1.2508  -12   4   4
                76.32          1.17        1.2477   -9   7   4
                76.34          4.84        1.2474   -8   8   2
                76.45          2.00        1.2459   -5   1   8
                76.58          2.41        1.2442  -12   4   2
                77.01          1.42        1.2382   10   2   2
                77.08          2.02        1.2373    9   1   3
                77.18          1.02        1.2360   -2  10   1
                77.85          2.28        1.2269    4   0   6
                77.99          2.21        1.2252    4   8   3
                78.52          1.31        1.2182   -4   2   8
                80.62          1.75        1.1917    1   3   7
                83.48          1.68        1.1580  -10   2   8
                85.59          2.00        1.1347    7   7   3
                86.75          1.56        1.1226   -1   9   5
                86.78          1.60        1.1222    1   7   6
                86.79          1.64        1.1222   -6  10   3
                88.39          2.06        1.1059   -7   7   7
                89.14          1.61        1.0985   -8   8   6
================================================================================
       XPOW Copyright 1993 Bob Downs, Ranjini Swaminathan and Kurt Bartelmehs
  For reference, see Downs et al. (1993) American Mineralogist 78, 1104-1107.

File: data/Exp_data/R130214_CIF.txt
      Ilmenite
Diffraction data computed using the structure from the paper listed below,
along with the cell parameters refined from single crystal data of R130214
      Wechsler B A, Prewitt C T
      American Mineralogist 69 (1984) 176-185
      Crystal structure of ilmenite (FeTiO3) at high temperature and high pressure
      800 deg C
      _database_code_amcsd 0000928

      CELL PARAMETERS:   5.1270  5.1270 14.1050   90.000   90.000  120.000
      SPACE GROUP: R-3       

           ATOM        X         Y         Z     OCCUPANCY  ISO(B)
            Fe     0.00000   0.00000   0.35689     1.000     1.860
            Ti     0.00000   0.00000   0.14722     1.000     1.320
            O      0.31919   0.02499   0.24496     1.000     1.650

            BOUNDS ON TWO THETA:    5.0  90.0
            LIMITS IMPOSED ON THE INDICES ARE:  +/-  4 +/-  4 +/- 12
            MAX. ABS. INTENSITY / VOLUME**2:      41.77514344    
            The INTENSITY cut off value is   1.00

               2-THETA      INTENSITY    D-SPACING   H   K   L
                23.68         31.19        3.7575    0   1   2
                32.42        100.00        2.7614    1   0   4
                35.00         68.48        2.5635    1   1   0
                38.29          1.52        2.3508    0   0   6
                40.06          5.64        2.2507    2  -1   3
                40.06         16.31        2.2507    1   1   3
                41.16          1.63        2.1931    0   2   1
                42.70          1.57        2.1176    2   0   2
                48.45         33.91        1.8787    0   2   4
                52.84         24.47        1.7326    2  -1   6
                52.84         18.20        1.7326    1   1   6
                56.13          7.35        1.6387    0   1   8
                56.35          1.81        1.6326   -1   3   2
                61.16         14.89        1.5153    3  -1   4
                61.16         10.42        1.5153    2   1   4
                62.78         25.05        1.4800    3   0   0
                67.89          2.07        1.3807    2   0   8
                69.99          8.48        1.3443    1   0  10
                70.42          1.60        1.3371    1   1   9
                73.95          5.26        1.2817    2   2   0
                78.72          1.28        1.2156    1   2   8
                78.72          1.73        1.2156   -1   3   8
                78.91          1.02        1.2131    3   1   2
                80.71          4.19        1.1905    0   2  10
                83.07          2.27        1.1626   -1   4   4
                83.07          3.86        1.1626    1   3   4
                86.48          2.41        1.1253    4  -2   6
                86.48          3.04        1.1253    2   2   6
================================================================================
       XPOW Copyright 1993 Bob Downs, Ranjini Swaminathan and Kurt Bartelmehs
  For reference, see Downs et al. (1993) American Mineralogist 78, 1104-1107.

File: data/Exp_data/R130365_CIF.txt
      Minasragrite
Diffraction data computed using the structure from the paper listed below,
along with the cell parameters refined from single crystal data of R130365
      Tachez M, Theobald F R, Watson K J, Mercier R
      Acta Crystallographica B35 (1979) 1545-1550
      Redetermination de la structure du sulfate de vanadyle pentahydrate VOSO4*5H2O
      Locality: synthetic
      Note: anisoB's from ICSD
      _database_code_amcsd 0009674

      CELL PARAMETERS:   7.0200  9.7870 12.9920   90.000  110.850   90.000
      SPACE GROUP: P2_1/c    

           ATOM        X         Y         Z     OCCUPANCY  ISO(B)
            V      0.33520   0.22710   0.14750     1.000     1.000
            S      0.01730   0.44860   0.17600     1.000     1.220
            O      0.42240   0.20610   0.27780     1.000     2.130
            O      0.24870   0.24770  -0.03180     1.000     1.930
            O      0.06940   0.31940   0.12810     1.000     1.570
            O      0.46050   0.41110   0.13990     1.000     2.120
            O      0.57420   0.12960   0.12630     1.000     2.280
            O      0.17200   0.05270   0.10480     1.000     1.790
            O      0.03910   0.42280   0.29120     1.000     2.690
            O     -0.19470   0.48210   0.10940     1.000     1.820
            O      0.15690   0.55790   0.17060     1.000     2.110
            O      0.72520   0.31410   0.46820     1.000     2.010
            H      0.19400   0.30300   0.42100     1.000     4.000
            H      0.22500   0.17600   0.44500     1.000     5.300
            H      0.39600   0.47300   0.14300     1.000     3.800
            H      0.57700   0.43200   0.13300     1.000     5.700
            H      0.60500   0.15000   0.07600     1.000     3.600
            H      0.67900   0.11100   0.18900     1.000     6.100
            H      0.11100   0.02100   0.14600     1.000     3.900
            H      0.21400  -0.01300   0.07700     1.000     4.000
            H      0.65400   0.27600   0.41600     1.000     3.800
            H      0.82700   0.26200   0.49700     1.000     5.300

            BOUNDS ON TWO THETA:    5.0  90.0
            LIMITS IMPOSED ON THE INDICES ARE:  +/-  6 +/-  8 +/- 11
            MAX. ABS. INTENSITY / VOLUME**2:      6.953594763    
            The INTENSITY cut off value is   1.00

               2-THETA      INTENSITY    D-SPACING   H   K   L
                11.61          7.30        7.6196    0   1   1
                13.50          2.48        6.5603    1   0   0
                14.59         16.92        6.0706    0   0   2
                15.73          6.51        5.6324   -1   1   1
                15.98         17.83        5.5473   -1   0   2
                16.27         64.54        5.4493    1   1   0
                17.19        100.00        5.1588    0   1   2
                18.13          2.02        4.8935    0   2   0
                19.56          1.07        4.5387    0   2   1
                19.73          3.98        4.4994    1   1   1
                22.29         16.15        3.9891   -1   2   1
                22.67         56.92        3.9225    1   2   0
                23.18         30.06        3.8371   -1   1   3
                23.24         20.25        3.8279    1   0   2
                23.35          7.92        3.8098    0   2   2
                23.79         20.93        3.7399    0   1   3
                24.25         37.65        3.6697   -1   2   2
                24.98         10.30        3.5650    1   1   2
                25.30         16.63        3.5198    1   2   1
                25.87         18.43        3.4436   -2   0   2
                27.09          5.57        3.2917   -2   1   1
                27.64          1.56        3.2270   -1   0   4
                28.11          5.06        3.1744   -1   2   3
                28.33          8.69        3.1506    0   3   1
                28.70          3.59        3.1101    2   1   0
                29.14          8.27        3.0647   -1   1   4
                29.43         22.31        3.0353    0   0   4
                29.74         15.36        3.0040   -2   1   3
                30.61         13.07        2.9211    1   3   0
                30.84          7.42        2.8991    0   1   4
                31.12          1.14        2.8737    0   3   2
                31.45         14.45        2.8443   -2   2   1
                31.77          6.94        2.8162   -2   2   2
                32.65          1.60        2.7429    1   3   1
                32.87          9.41        2.7247    2   2   0
                33.58          1.30        2.6686   -2   1   4
                34.78          1.27        2.5794    0   2   4
                34.92          1.20        2.5697   -1   3   3
                35.34          1.73        2.5399    0   3   3
                35.43          5.59        2.5333    2   0   2
                35.85          1.42        2.5050    2   2   1
                36.64          4.28        2.4524    2   1   2
                36.73          4.73        2.4467    0   4   0
                36.79          1.91        2.4432    1   0   4
                37.50          6.81        2.3985    0   4   1
                37.72          5.43        2.3849   -2   3   1
                37.96          1.27        2.3705    1   1   4
                37.99          7.70        2.3683   -2   3   2
                38.94          5.61        2.3131    2   3   0
                39.27          1.65        2.2942   -1   3   4
                39.60          9.60        2.2758   -3   1   2
                39.74          1.16        2.2684   -2   3   3
                40.08          2.83        2.2497    2   2   2
                40.29          2.27        2.2387   -3   1   1
                40.29          2.60        2.2387   -1   4   2
                40.35          1.25        2.2351   -3   1   3
                40.60          2.17        2.2222    0   3   4
                40.96          2.65        2.2033    1   4   1
                41.29          1.47        2.1868    3   0   0
                41.30          1.07        2.1859    1   2   4
                41.88          2.76        2.1570   -2   2   5
                42.35          1.08        2.1341    3   1   0
                42.48          2.93        2.1279   -3   1   4
                42.79          1.57        2.1131   -2   3   4
                43.21          1.70        2.0938    0   4   3
                43.55          1.16        2.0784   -3   2   3
                44.41          3.04        2.0397   -2   1   6
                44.58          2.02        2.0323   -1   3   5
                44.79          3.60        2.0235    0   0   6
                45.24          8.15        2.0044   -2   4   1
                45.43          4.73        1.9965    3   2   0
                45.48          4.28        1.9945   -2   4   2
                45.55          3.25        1.9914   -3   2   4
                45.65          2.24        1.9875    3   1   1
                45.79         14.39        1.9816    0   1   6
                45.88          6.41        1.9780   -1   2   6
                46.29          3.79        1.9612    2   4   0
                46.58          2.59        1.9497   -1   4   4
                46.99          4.45        1.9338   -2   4   3
                47.38          1.54        1.9186   -2   2   6
                47.84          2.64        1.9014   -3   3   2
                47.98          1.37        1.8961    1   4   3
                48.46          1.71        1.8784    2   1   4
                48.49          2.15        1.8775   -3   3   3
                48.54          2.94        1.8757    1   5   0
                48.56          1.45        1.8749    3   2   1
                48.89          2.21        1.8630    0   5   2
                49.05          1.21        1.8573    3   0   2
                49.69          1.52        1.8349   -2   4   4
                49.95          4.18        1.8259    1   5   1
                50.27          2.20        1.8151   -1   1   7
                50.90          3.29        1.7941   -2   1   7
                51.58          1.63        1.7720   -1   5   3
                52.05          1.72        1.7572   -2   3   6
                52.35          2.23        1.7477   -4   0   2
                52.70          1.90        1.7368    1   1   6
                53.14          1.04        1.7235    0   4   5
                53.67          2.27        1.7078   -2   5   1
                54.08          1.38        1.6958   -4   1   4
                54.60          1.49        1.6809    2   5   0
                54.78          1.77        1.6757   -3   4   1
                55.68          3.95        1.6508    2   3   4
                55.86          5.90        1.6458   -4   2   2
                56.93          1.19        1.6175    4   1   0
                57.08          1.04        1.6135   -2   0   8
                57.64          1.77        1.5993   -2   5   4
                58.07          1.33        1.5884   -1   1   8
                58.12          2.94        1.5873   -1   6   1
                59.14          2.16        1.5622    3   4   1
                59.29          1.18        1.5585   -3   4   5
                59.56          1.11        1.5522    1   3   6
                60.06          1.84        1.5405   -4   3   2
                60.55          1.06        1.5291   -1   2   8
                60.83          2.43        1.5227   -4   3   4
                60.99          1.79        1.5191   -1   6   3
                61.79          2.16        1.5014   -3   5   2
                63.56          2.15        1.4638    3   2   4
                63.60          2.60        1.4629   -2   4   7
                63.85          1.35        1.4578   -3   2   8
                65.03          2.16        1.4342    2   2   6
                65.39          1.74        1.4272   -2   5   6
                65.58          1.03        1.4236    2   6   1
                65.65          1.05        1.4221   -4   4   2
                66.97          1.36        1.3973    1   3   7
                68.20          1.56        1.3750    1   0   8
                69.26          1.05        1.3566    1   6   4
                69.31          1.55        1.3557   -1   7   2
                69.83          1.04        1.3470   -2   4   8
                69.92          1.27        1.3454   -5   2   4
                72.86          2.04        1.2981   -2   7   1
                74.23          1.58        1.2776   -5   3   2
                74.32          2.32        1.2763   -4   3   8
                76.92          1.10        1.2394   -5   3   6
                80.76          1.22        1.1900   -1   3  10
================================================================================
       XPOW Copyright 1993 Bob Downs, Ranjini Swaminathan and Kurt Bartelmehs
  For reference, see Downs et al. (1993) American Mineralogist 78, 1104-1107.

File: data/Exp_data/R130549_CIF.txt
      Rodalquilarite
Diffraction data computed using the structure from the paper listed below, 
along with the cell parameters refined from single crystal data of R130549
      Feger C R, Kolis J W, Gorny K, Pennington C
      Journal of Solid State Chemistry 143 (1999) 254-259
      Rodalquilarite revisited: the hydrothermal synthesis and structural
      reinvestigation of H3Fe2(TeO3)4Cl
      Locality: synthetic
      _database_code_amcsd 0013969

      CELL PARAMETERS:   5.1125  6.6530  9.0100   73.368   78.048   76.638
      SPACE GROUP: P-1       

           ATOM        X         Y         Z     OCCUPANCY  ISO(B)
            H      0.44340   0.44430   0.80800     1.000     7.106
            H      0.00000   0.50000   0.00000     1.000     7.106
            Fe     0.27610  -0.14520   0.55600     1.000     0.576
            Te     0.11979   0.34044   0.68799     1.000     0.592
            Te     0.33835   0.16583   0.16942     1.000     0.695
            O      0.19300   0.59240   0.53850     1.000     0.711
            O      0.36300   0.13710   0.58370     1.000     0.947
            O      0.40500   0.31640   0.80560     1.000     1.026
            O      0.54300   0.28570   0.26100     1.000     1.026
            O      0.11300   0.03790   0.35520     1.000     0.790
            O      0.09800   0.42710   0.12670     1.000     1.184
            Cl     0.00000   0.00000   0.00000     1.000     1.390

            BOUNDS ON TWO THETA:    5.0  90.0
            LIMITS IMPOSED ON THE INDICES ARE:  +/-  4 +/-  5 +/-  7
            MAX. ABS. INTENSITY / VOLUME**2:      41.27360334    
            The INTENSITY cut off value is   1.00

               2-THETA      INTENSITY    D-SPACING   H   K   L
                10.37         25.17        8.5338    0   0   1
                14.13          6.47        6.2666    0   1   0
                18.04          1.67        4.9169    1   0   0
                19.56          3.33        4.5379    0  -1   1
                20.82         20.29        4.2669    0   0   2
                20.82         79.71        4.2668    1   1   0
                22.07          8.69        4.0272    0   1   2
                22.19          4.59        4.0064   -1   0   1
                24.66         29.37        3.6105    1   1   2
                24.98          4.14        3.5640   -1   1   0
                25.49         44.68        3.4948    1   0   2
                26.01          6.38        3.4253   -1  -1   1
                26.79         86.57        3.3278   -1   1   1
                27.43         11.61        3.2510    1  -1   1
                27.76         36.25        3.2132    0   2   1
                28.09         33.94        3.1763    0  -1   2
                28.49          9.95        3.1333    0   2   0
                29.24          5.70        3.0540    1   2   1
                29.72         34.08        3.0055   -1   0   2
                30.89          9.67        2.8950    0   2   2
                30.90          5.36        2.8937    1   2   0
                31.10         15.90        2.8754    0   1   3
                31.30         38.41        2.8574    1   2   2
                31.45          1.24        2.8446    0   0   3
                32.19          5.38        2.7806   -1   1   2
                32.82         30.29        2.7285    0  -2   1
                33.28          5.99        2.6922    1  -1   2
                33.90         27.84        2.6444   -1  -1   2
                33.94         23.59        2.6414    1   0   3
                35.58         10.22        2.5232    2   1   1
                36.47         20.35        2.4635    2   0   1
                36.52          5.75        2.4604    1   2   3
                36.55          2.34        2.4585    2   0   0
                36.74          1.63        2.4462    2   1   0
                36.98          7.08        2.4309   -1   2   1
                36.98          2.50        2.4308    0   2   3
                37.57         16.77        2.3940    2   1   2
                38.90          8.62        2.3152   -1   0   3
                39.51          7.38        2.2806    1  -2   1
                39.66          3.27        2.2727   -2   0   1
                39.73          2.43        2.2690    0  -2   2
                39.89          2.49        2.2597   -1   1   3
                40.82          1.86        2.2106   -2  -1   1
                41.14         12.93        2.1942    0   1   4
                41.21          3.89        2.1908    1   1   4
                41.21          3.28        2.1908    2   2   2
                41.25          5.02        2.1885    1  -1   3
                41.71          2.85        2.1654    1   3   1
                42.31          1.34        2.1361    1   3   2
                42.33          3.19        2.1351    2   1   3
                42.37         15.94        2.1334    2   2   0
                42.74          5.40        2.1157    2  -1   1
                43.02          9.04        2.1025   -1  -2   2
                43.19          1.88        2.0947    0   3   2
                43.62          2.77        2.0751    1   0   4
                43.87          8.29        2.0635    1   3   0
                43.93          8.25        2.0612    1   2   4
                45.59          2.35        1.9900    1   3   3
                45.92          4.87        1.9763   -1   2   3
                46.25          4.02        1.9629    2  -1   2
                46.91          1.66        1.9368   -2  -2   1
                47.09         11.03        1.9300    0   3   3
                47.19          2.63        1.9259   -2  -1   2
                48.13          3.68        1.8907   -2   1   2
                48.39         11.93        1.8810    0  -1   4
                48.50          6.26        1.8769   -1  -3   1
                49.05          1.04        1.8573   -1   0   4
                49.21          8.21        1.8515    2   1   4
                49.34          7.05        1.8470    2   3   2
                49.87          4.00        1.8286   -1   3   1
                50.51          5.03        1.8071   -1   3   0
                50.56          5.79        1.8053    2   2   4
                50.58          1.71        1.8046    1  -1   4
                51.27          3.79        1.7820   -2   2   0
                51.31          1.49        1.7807    1   1   5
                51.66          5.30        1.7695   -1   3   2
                51.88          2.71        1.7625    0   1   5
                51.98          6.75        1.7591    2  -1   3
                51.99          2.09        1.7589    2   3   0
                52.08          3.15        1.7560   -2   2   1
                52.16          7.47        1.7537    1  -2   3
                52.36          1.08        1.7474    2   0   4
                52.77          5.26        1.7348   -2   0   3
                52.83          3.31        1.7330    2  -2   1
                52.83          1.24        1.7329    1   2   5
                53.13          2.17        1.7239    0   3   4
                53.48          2.26        1.7134   -1   2   4
                53.50          4.42        1.7128    1  -3   1
                53.50          1.06        1.7127   -1  -1   4
                53.50          2.33        1.7126   -2  -2   2
                53.83          2.79        1.7030    3   1   1
                54.39          1.75        1.6867    0   2   5
                54.56         11.79        1.6821   -2   1   3
                55.14          1.25        1.6658   -1  -3   2
                55.20          4.57        1.6639   -2   2   2
                55.27          4.27        1.6620   -2  -1   3
                55.47          2.92        1.6566    3   0   1
                55.70          3.33        1.6504   -1   3   3
                55.95          2.18        1.6434    1   4   1
                56.17          4.97        1.6376    2   3   4
                56.50          4.57        1.6287    3   2   2
                56.62          2.19        1.6255    2  -2   2
                57.05          8.13        1.6144    0   4   1
                57.62          8.04        1.5997    1   4   3
                57.68          1.73        1.5982    2   1   5
                58.49          3.60        1.5780    1   3   5
                58.78          3.79        1.5708    3   2   3
                58.90          8.00        1.5680   -3  -1   1
                58.95          3.70        1.5667    0   4   0
                59.26          1.09        1.5594   -1   1   5
                59.60          1.96        1.5512    0  -1   5
                60.00          7.16        1.5418   -1   0   5
                60.64          1.90        1.5270    2   4   2
                60.81          8.30        1.5232    3   0   3
                60.89          3.21        1.5215    0   3   5
                60.95          3.13        1.5200    1  -1   5
                61.00          8.28        1.5189   -3   1   0
                61.25          2.57        1.5133    2   0   5
                61.28          9.58        1.5126    0  -3   3
                61.48          3.00        1.5083    2   4   1
                61.73          6.24        1.5027   -1  -2   4
                62.27          6.29        1.4910    1   1   6
                62.49          3.47        1.4863   -1   2   5
                62.59          2.93        1.4842    2   3   5
                62.93          2.25        1.4770    3   3   1
                62.94          1.18        1.4766    0  -4   1
                63.00          1.52        1.4754   -3   1   1
                63.02          1.99        1.4751   -1  -4   1
                63.13          3.03        1.4728    3   2   4
                63.29          4.72        1.4693   -2  -3   2
                63.38          1.16        1.4675   -1  -3   3
                63.51          2.15        1.4649   -2   3   0
                64.71          2.28        1.4405   -2  -1   4
                65.38          1.54        1.4274   -1   4   2
                65.59          1.96        1.4234   -2   3   2
                65.64          2.56        1.4223    0   0   6
                65.65          6.18        1.4223    3   3   0
                67.02          1.59        1.3964   -3   1   2
                67.19          2.52        1.3932    2   2   6
                67.63          1.58        1.3852    1   4   5
                68.49          2.75        1.3700    2  -1   5
                69.25          1.45        1.3567   -2  -4   1
                69.62          2.00        1.3505    2  -3   2
                69.77          1.66        1.3479    3   1   5
                70.58          1.63        1.3344    2   4   5
                70.65          1.10        1.3333    2   3   6
                71.04          1.62        1.3270    1  -2   5
                71.45          2.89        1.3203    3   4   2
                71.77          1.25        1.3151    1   5   1
                71.83          1.44        1.3143   -1   0   6
                72.14          1.09        1.3094   -2   1   5
                72.34          1.71        1.3063    1  -1   6
                72.95          3.53        1.2968    3  -2   2
                72.98          2.20        1.2963   -1   4   4
                73.18          1.61        1.2933    0   5   2
                74.17          4.19        1.2785    1  -4   2
                74.41          1.60        1.2749    4   1   1
                74.62          1.67        1.2718    4   1   2
                74.77          2.26        1.2697    3   4   4
                74.96          2.08        1.2670    2   5   3
                75.40          1.94        1.2606   -2  -1   5
                75.52          2.70        1.2589   -2   3   4
                75.85          1.04        1.2544    2   5   1
                75.90          1.30        1.2536   -2  -4   2
                76.41          3.87        1.2465    0   2   7
                76.67          2.01        1.2429   -3  -2   3
                76.77          1.45        1.2416    4   1   3
                76.77          1.31        1.2416   -3  -3   2
                77.59          2.99        1.2304    1   3   7
                77.68          1.24        1.2292    4   0   0
                78.12          3.25        1.2235   -2   4   0
                78.18          3.41        1.2226    0   5   4
                78.45          1.07        1.2191    0   0   7
                78.61          1.12        1.2170   -1   3   6
                78.74          1.13        1.2154    0   4   6
                78.84          1.41        1.2141   -3   0   4
                78.93          1.22        1.2129    2  -2   5
                79.38          3.04        1.2071   -1  -5   1
                79.59          1.06        1.2045    4   3   2
                79.67          2.11        1.2035    3   3   6
                80.40          1.42        1.1944    4   3   3
                80.68          1.43        1.1910    4   3   1
                80.92          1.05        1.1880   -3   3   0
                81.22          1.06        1.1843    0  -3   5
                81.24          1.88        1.1842   -1   5   2
                81.72          1.18        1.1784    2   5   5
                82.38          2.14        1.1706   -4  -2   1
                82.84          1.27        1.1653   -1   1   7
                82.91          1.09        1.1645    2   0   7
                83.12          1.52        1.1621    2  -3   4
                83.80          1.25        1.1543   -3   3   2
                83.83          2.44        1.1540    4  -1   2
                84.02          1.29        1.1519    3  -2   4
                84.04          1.36        1.1517    1  -3   5
                84.91          1.48        1.1421    1  -1   7
                85.41          2.09        1.1367    4   2   5
                85.44          2.82        1.1364   -4   0   2
                85.60          2.92        1.1346   -3   2   4
                86.05          1.09        1.1299   -2   2   6
                86.33          1.04        1.1269    2   4   7
                86.41          1.25        1.1261    1   5   6
                87.81          1.28        1.1117   -1   4   6
                88.41          1.60        1.1057    3   1   7
                88.80          1.60        1.1019   -3   0   5
                89.26          1.49        1.0974    3   5   0
================================================================================
       XPOW Copyright 1993 Bob Downs, Ranjini Swaminathan and Kurt Bartelmehs
  For reference, see Downs et al. (1993) American Mineralogist 78, 1104-1107.
